Repository: leeleolay/KnowMat

# **KnowMat**: Agentic Pipeline for Materials Science Data Extraction
*Figure: Schematic of the KnowMat agentic pipeline for extracting structured materials data from scientific literature.*

---

## Overview

**KnowMat** is an advanced, AI-powered Agentic pipeline that automatically extracts structured, machine-readable materials science data from unstructured scientific literature (`.pdf` / `.txt`). Built on **LangGraph** and powered by **OpenAI-compatible LLM APIs** (including ERNIE/Qianfan), KnowMat orchestrates multiple intelligent agents that collaborate to parse papers, extract compositions, processing conditions, characterization details, and material properties with high accuracy.

### Key Capabilities

- **Research-scale extraction**: Batch process entire folders of PDF/TXT files
- **High accuracy**: Multi-agent architecture with iterative refinement (up to 3 extraction/evaluation cycles)
- **Advanced PDF parsing**: Uses **PaddleOCR-VL** for robust OCR-based PDF parsing
- **Two-stage validation**: Rule-based aggregation + LLM-based hallucination correction
- **Property standardization**: Automatic mapping of property names to standard forms
- **Quality assurance**: Confidence scoring, flagging system for human review (if necessary), and human review guides
- **ML-ready output**: Structured JSON format designed for database ingestion and machine learning

---

## Key Features

### 🤖 **Multi-Agent Architecture**
- **Parser Agent**: PaddleOCR-VL based PDF parsing
  - Converts PDF pages to images and runs OCR page-by-page
  - Stores page images and raw OCR output for debugging
  - Produces clean text for downstream extraction
- **Subfield Detection Agent**: Identifies paper type (experimental/computational/ML) and tailors extraction prompts
- **Extraction Agent**: GPT-5 powered structured data extraction using TrustCall
- **Evaluation Agent**: Iterative quality assessment with confidence scoring (up to 3 cycles)
- **Two-Stage Manager**:
  - **Stage 1 (Aggregation)**: Fast, rule-based merging of extraction runs
  - **Stage 2 (Validation)**: LLM-based hallucination detection and correction
- **Flagging Agent**: Final quality assessment and human review recommendations (if necessary)

### 📊 **Comprehensive Data Extraction**
- Material compositions (elements, stoichiometry, normalized formulas)
- Processing conditions (temperature, pressure, atmosphere, time)
- Characterization methods and results
- Material properties with ML-ready format:
  - Exact values, ranges, inequalities (>, <, ≥, ≤)
  - Numeric extraction with proper handling of qualitative properties
  - Value types: exact, lower_bound, upper_bound, range, qualitative

### 🔬 **Property Standardization**
- Automatic mapping of property names to standard forms using the configured LLM
- Handles symbols, abbreviations, and domain-specific terminology

### 🛡️ **Quality Assurance**
- Confidence scoring for each extraction run
- Hallucination detection using evaluation feedback
- Flagging system for human review
- Detailed rationales and review guides

### ⚡ **Production Features**
- Batch processing of entire PDF folders
- Per-paper output directories with structured organization
- Comprehensive JSON output with extraction metadata
- Human-readable analysis reports
- LangSmith tracing integration for debugging
- Per-agent model configuration for cost/quality optimization

---

## Output Structure

Each processed paper creates a dedicated folder:

```
data/processed/
└── <PaperName>/
    ├── <PaperName>_extraction.json          # Final structured data
    ├── <PaperName>_analysis_report.txt      # Human-readable summary
    ├── <PaperName>_runs.json                # All extraction runs with metadata
    ├── paddleocrvl_parse/                    # Only for PDF inputs
    │   ├── <PaperName>_final_output.md       # Parsed markdown text
    │   ├── <PaperName>_parse_metadata.json   # OCR parser metadata
    │   ├── page_images/                      # Rendered page images
    │   └── ocr_raw/                          # Raw OCR output per page
    └── txt_parse/                            # Only for TXT inputs
        ├── <PaperName>_final_output.md
        └── <PaperName>_parse_metadata.json
```

---

### Prerequisites

1. **Python 3.11** with Conda
2. **OpenAI-compatible LLM API key** (e.g. ERNIE/Qianfan)
3. **LangChain API Key** (optional, for LangSmith tracing)

## Usage

### Basic Command Line Usage

Process a single folder of files (`.pdf` and/or `.txt`):

```bash
python -m knowmat --input-folder path/to/files --output-dir output/directory
```

Behavior:
- `.pdf` -> uses local PaddleOCR-VL 1.5 model for parsing, then LLM extraction.
- `.txt` -> skips OCR and directly runs LLM extraction using `LLM_API_KEY/LLM_BASE_URL/LLM_MODEL`.

# Process entire folder
python -m knowmat --input-folder data/raw/papers --output-dir data/processed

File: 415反馈/pipeline标注/1-Additively_manufactured_heterogeneous_precipitation-strengthened_high-entropy_alloys_with_high_strength_and_ductility/1-Additively_manufactured_heterogeneous_precipitation-strengthened_high-entropy_alloys_with_high_strength_and_ductility_extraction.json
{
  "Paper_Metadata": {
    "Paper_Title": "Additively manufactured heterogeneous precipitation-strengthened high-entropy alloys with high strength and ductility",
    "DOI": "10.1016/j.addma.2023.103795"
  },
  "items": [
    {
      "Sample_ID": "AP-HEA",
      "Gradient_Material": false,
      "Gradient_Group_ID": null,
      "Composition_Info": {
        "Role": "Target",
        "Alloy_Name_Raw": "CoNiCrFeAlTi-based HEA",
        "Nominal_Composition": {
          "Composition_Type": "at%",
          "Elements_Normalized": {
            "Co": 47.0,
            "Ni": 28.0,
            "Cr": 16.0,
            "Fe": 3.0,
            "Al": 3.0,
            "Ti": 3.0
          }
        },
        "Measured_Composition": {
          "Composition_Type": "at%",
          "Elements_Normalized": {
            "Co": 49.5,
            "Ni": 28.5,
            "Cr": 16.3,
            "Fe": 1.9,
            "Al": 1.7,
            "Ti": 2.1
          },
          "Measurement_Method": "SEM-EDS"
        },
        "Note": "Overall AP-HEA composition measured by SEM-EDS; atomic ratio design Co47Ni28Cr16Fe3Al3Ti3 (at%). Interior FCC region measured composition: Co 49.5, Ni 28.5, Cr 16.3, Fe 1.9, Al 1.7, Ti 2.1 (at%)."
      },
      "Process_Info": {
        "Process_Category": "Directed Energy Deposition (DED)",
        "Process_Text": {
          "original": "DED (Directed Energy Deposition) with fiber laser (wavelength 1080 nm, spot diameter 1.2 mm). Layer-by-layer deposition. Powder blends (elemental Co, Ni, Cr, Fe, Al, Ti) with atomic ratio Co47Ni28Cr16Fe3Al3Ti3 mechanically mixed via 3D mixer. Powders heated to 120°C for 4h for drying before use. Cuboid part fabricated: 60 mm (length) × 15 mm (width) × 6 mm (height). Laser power: 750 W. Scanning speed: 480 mm/min. Layer thickness (lift distance): 0.3 mm. Powder feeding rate: 14.45 g/min. Hatch distance: 0.8 mm. Scan paths shown in XOZ and XOY planes. Argon gas protection.",
          "simplified": "DED fabricated HEA with laser power 750 W, scanning speed 480 mm/min, layer thickness 0.3 mm, hatch spacing 0.8 mm, powder feed rate 14.45 g/min under Ar protection."
        },
        "Equipment": "Fiber laser DED system with coaxial powder feeding",
        "Key_Params": {
          "Laser_Power_W": 750,
          "Scanning_Speed_mm_s": 8.0,
          "Layer_Thickness_um": 300.0,
          "Hatch_Spacing_um": 800.0,
          "Powder_Feed_Rate_g_min": 14.45,
          "Build_Dimensions_mm": "60 × 15 × 6",
          "Protective_Atmosphere": "Argon",
          "Spot_Diameter_mm": 1.2,
          "Wavelength_nm": 1080
        }
      },
      "Microstructure_Info": {
        "Microstructure_Text": {
          "original": "Typical cellular structure observed in XOY plane. Two separated regions: interior (A) and wall (B). Significant Ti-rich zone in the wall from EDS mapping. High-density dislocations generated in both A and B regions due to repeated compression-tension cycles during laser scanning. Both regions identified as face-centered cubic (FCC) structure by SAED patterns along [110] zone axis. Fine cellular structure with ~5 μm diameter.",
          "simplified": "Cellular-structured FCC HEA with Ti segregation in cell walls. High dislocation density. Single FCC phase."
        },
        "Main_Phase": "FCC",
        "Precipitates": [],
        "Porosity_pct": null,
        "Relative_Density_pct": 99.999,
        "Grain_Size_avg_um": null,
        "Precipitate_Size_avg_nm": null,
        "Precipitate_Volume_Fraction_pct": null,
        "Phase_Fraction_pct": null,
        "Advanced_Quantitative_Features": {
          "Cellular_Structure_Diameter_avg_um": 5.0,
          "Grain_Size_avg_um": 93.0,
          "Grain_Size_StdDev_um": 36.0,
          "Stacking_Fault_Energy_mJ_m2": 11.0
        }
      },
      "Properties_Info": [
        {
          "Property_Name": "Yield_Strength",
          "Test_Condition": "at room temperature; strain rate 1×10^-3 s^-1; tensile direction vertical to building direction",
          "Value_Numeric": 548.0,
          "Value_Range": null,
          "Value_StdDev": null,
          "Unit": "MPa",
          "Test_Temperature_K": 298.15,
          "Strain_Rate_s1": "1e-3",
          "Tensile_Speed_mm_min": null,
          "Hardness_Load": null,
          "Hardness_Dwell_Time_s": null,
          "Data_Source": "image",
          "Test_Specimen": "ASTM E8, gauge length 12.5 mm, cross-section 3.2 × 1.5 mm²",
          "Note": "Engineering stress-strain curve; ~30% fracture elongation"
        },
        {
          "Property_Name": "Ultimate_Tensile_Strength",
          "Test_Condition": "at room temperature; strain rate 1×10^-3 s^-1",
          "Value_Numeric": 835.0,
          "Value_Range": null,
          "Value_StdDev": null,
          "Unit": "MPa",
          "Test_Temperature_K": 298.15,
          "Strain_Rate_s1": "1e-3",
          "Tensile_Speed_mm_min": null,
          "Hardness_Load": null,
          "Hardness_Dwell_Time_s": null,
          "Data_Source": "image",
          "Test_Specimen": "ASTM E8, gauge length 12.5 mm, cross-section 3.2 × 1.5 mm²",
          "Note": null
        },
        {
          "Property_Name": "Elongation_Total",
          "Test_Condition": "at room temperature; fracture elongation ~30%; plastic strain ~30%",
          "Value_Numeric": 30.0,
          "Value_Range": null,
          "Value_StdDev": null,
          "Unit": "%",
          "Test_Temperature_K": 298.15,
          "Strain_Rate_s1": "1e-3",
          "Tensile_Speed_mm_min": null,
          "Hardness_Load": null,
          "Hardness_Dwell_Time_s": null,
          "Data_Source": "image",
          "Test_Specimen": "ASTM E8, gauge length 12.5 mm, cross-section 3.2 × 1.5 mm²",
          "Note": "Fracture elongation; ductile fracture mode with dense dimples on fracture surface"
        },
        {
          "Property_Name": "Deformation_Plastic_Strain",
          "Test_Condition": "deformed to ~30% plastic strain for EBSD/TEM characterization",
          "Value_Numeric": 30.0,
          "Value_Range": null,
          "Value_StdDev": null,
          "Unit": "%",
          "Test_Temperature_K": 298.15,
          "Strain_Rate_s1": null,
          "Tensile_Speed_mm_min": null,
          "Hardness_Load": null,
          "Hardness_Dwell_Time_s": null,
          "Data_Source": "image",
          "Test_Specimen": null,
          "Note": "For deformation substructure analysis in Fig. 7"
        }
      ]
    },
    {
      "Sample_ID": "HT-HEA",
      "Gradient_Material": false,
      "Gradient_Group_ID": null,
      "Composition_Info": {
        "Role": "Target",
        "Alloy_Name_Raw": "CoNiCrFeAlTi-based HEA",
        "Nominal_Composition": {
          "Composition_Type": "at%",
          "Elements_Normalized": {
            "Co": 47.0,
            "Ni": 28.0,
            "Cr": 16.0,
            "Fe": 3.0,
            "Al": 3.0,
            "Ti": 3.0
          }
        },
        "Measured_Composition": {
          "Composition_Type": "at%",
          "Elements_Normalized": {
            "Co": 52.2,
            "Ni": 23.7,
            "Cr": 17.3,
            "Fe": 2.7,
            "Al": 1.7,
            "Ti": 2.4
          },
          "Measurement_Method": "TEM-EDS"
        },
        "Note": "Design atomic ratio Co47Ni28Cr16Fe3Al3Ti3 (at%). Wall FCC matrix composition: Co 52.2, Ni 23.7, Cr 17.3, Fe 2.7, Al 1.7, Ti 2.4 (at%). Interior FCC region: Co 49.5, Ni 28.5, Cr 16.3, Fe 1.9, Al 1.7, Ti 2.1 (at%). L12 precipitate in wall: Co 20.7, Ni 53.0, Cr 2.1, Fe 0.5, Al 6.1, Ti 17.6 (at%)."
      },
      "Process_Info": {
        "Process_Category": "Directed Energy Deposition (DED) + Heat Treatment",
        "Process_Text": {
          "original": "DED (Directed Energy Deposition) with fiber laser (wavelength 1080 nm, spot diameter 1.2 mm). Layer-by-layer deposition of CoNiCrFeAlTi-based HEA. After DED, isothermally aged at 800°C for 4 h, then cooled to room temperature in air.",
          "simplified": "DED fabricated HEA followed by aging at 800°C for 4 h with air cooling."
        },
        "Equipment": "Fiber laser DED system with coaxial powder feeding",
        "Key_Params": {
          "Laser_Power_W": 750,
          "Scanning_Speed_mm_s": 8.0,
          "Layer_Thickness_um": 300.0,
          "Hatch_Spacing_um": 800.0,
          "Powder_Feed_Rate_g_min": 14.45,
          "Build_Dimensions_mm": "60 × 15 × 6",
          "Protective_Atmosphere": "Argon",
          "Aging_Temperature_K": 1073.15,
          "Aging_Time_h": 4.0,
          "Cooling_Medium": "Air"
        }
      },
      "Microstructure_Info": {
        "Microstructure_Text": {
          "original": "Heterogeneous cellular structure with distinctly different microstructure: single-phase (FCC) interior and dual-phase (FCC + L12) wall. High-density nanoscale L12 precipitates found in the wall. Interior remains FCC crystal structure (confirmed by SAED). Wall shows L12 nanoprecipitation (dark-field TEM from superlattice reflections). Average L12 precipitate size: 31.0 ± 5.1 nm. Ti element strongly partitions into L12 precipitates while Co, Cr, Fe partition into FCC matrix. APT shows Ni, Al, Ti enriched in L12; Co, Cr, Fe enriched in FCC matrix.",
          "simplified": "Cellular structure with single-phase FCC interior and dual-phase (FCC + L12) wall. L12 precipitates ~31 nm in wall. Ni, Al, Ti partition to L12; Co, Cr, Fe to FCC."
        },
        "Main_Phase": "FCC",
        "Precipitates": [
          {
            "Phase_Type": "L12",
            "Volume_Fraction_pct": 20.8
          }
        ],
        "Porosity_pct": null,
        "Relative_Density_pct": null,
        "Grain_Size_avg_um": null,
        "Precipitate_Size_avg_nm": 31.0,
        "Precipitate_Volume_Fraction_pct": 20.8,
        "Phase_Fraction_pct": null,
        "Advanced_Quantitative_Features": {
          "Interior_Volume_Fraction": 0.53,
          "Wall_Volume_Fraction": 0.47,
          "Cellular_Structure_Diameter_avg_um": 5.0,
          "Interior_Grain_Size_avg_um": 5.0,
          "L12_Precipitate_Size_StdDev_nm": 5.1,
          "APB_Energy_mJ_m2": 332.5,
          "Ordering_Strengthening_Contribution_MPa": 806.2,
          "Solid_Solution_Hardening_Contribution_MPa": 334.0,
          "Calculated_Wall_YS_MPa": 1140.2,
          "Calculated_Overall_YS_MPa": 712.9,
          "Critical_Twinning_Stress_MPa": 1120.0
        }
      },
      "Properties_Info": [
        {
          "Property_Name": "Yield_Strength",
          "Test_Condition": "at room temperature; strain rate 1×10^-3 s^-1; tensile direction vertical to building direction",
          "Value_Numeric": 748.0,
          "Value_Range": null,
          "Value_StdDev": null,
          "Unit": "MPa",
          "Test_Temperature_K": 298.15,
          "Strain_Rate_s1": "1e-3",
          "Tensile_Speed_mm_min": null,
          "Hardness_Load": null,
          "Hardness_Dwell_Time_s": null,
          "Data_Source": "image",
          "Test_Specimen": "ASTM E8, gauge length 12.5 mm, cross-section 3.2 × 1.5 mm²",
          "Note": "Significant increase compared to AP-HEA (~548 MPa)"
        },
        {
          "Property_Name": "Ultimate_Tensile_Strength",
          "Test_Condition": "at room temperature; strain rate 1×10^-3 s^-1",
          "Value_Numeric": 1148.0,
          "Value_Range": null,
          "Value_StdDev": null,
          "Unit": "MPa",
          "Test_Temperature_K": 298.15,
          "Strain_Rate_s1": "1e-3",
          "Tensile_Speed_mm_min": null,
          "Hardness_Load": null,
          "Hardness_Dwell_Time_s": null,
          "Data_Source": "image",
          "Test_Specimen": "ASTM E8, gauge length 12.5 mm, cross-section 3.2 × 1.5 mm²",
          "Note": "Ultrahigh UTS; superior strength-ductility combination"
        },
        {
          "Property_Name": "Elongation_Total",
          "Test_Condition": "at room temperature; fracture elongation ~28%; plastic strain ~28%",
          "Value_Numeric": 28.0,
          "Value_Range": null,
          "Value_StdDev": null,
          "Unit": "%",
          "Test_Temperature_K": 298.15,
          "Strain_Rate_s1": "1e-3",
          "Tensile_Speed_mm_min": null,
          "Hardness_Load": null,
          "Hardness_Dwell_Time_s": null,
          "Data_Source": "image",
          "Test_Specimen": "ASTM E8, gauge length 12.5 mm, cross-section 3.2 × 1.5 mm²",
          "Note": "Large ductility maintained despite significant strength increase; dense dimples on fracture surface"
        },
        {
          "Property_Name": "Deformation_Plastic_Strain",
          "Test_Condition": "deformed to ~28% plastic strain for EBSD/TEM characterization",
          "Value_Numeric": 28.0,
          "Value_Range": null,
          "Value_StdDev": null,
          "Unit": "%",
          "Test_Temperature_K": 298.15,
          "Strain_Rate_s1": null,
          "Tensile_Speed_mm_min": null,
          "Hardness_Load": null,
          "Hardness_Dwell_Time_s": null,
          "Data_Source": "image",
          "Test_Specimen": null,
          "Note": "For deformation substructure analysis in Fig. 7 and 8"
        }
      ]
    }
  ]
}
