Repository: leeleolay/KnowMat

# **KnowMat**: Agentic Pipeline for Materials Science Data Extraction
*Figure: Schematic of the KnowMat agentic pipeline for extracting structured materials data from scientific literature.*

---

## Overview

**KnowMat** is an advanced, AI-powered Agentic pipeline that automatically extracts structured, machine-readable materials science data from unstructured scientific literature (`.pdf` / `.txt`). Built on **LangGraph** and powered by **OpenAI-compatible LLM APIs** (including ERNIE/Qianfan), KnowMat orchestrates multiple intelligent agents that collaborate to parse papers, extract compositions, processing conditions, characterization details, and material properties with high accuracy.

### Key Capabilities

- **Research-scale extraction**: Batch process entire folders of PDF/TXT files
- **High accuracy**: Multi-agent architecture with iterative refinement (up to 3 extraction/evaluation cycles)
- **Advanced PDF parsing**: Uses **PaddleOCR-VL** for robust OCR-based PDF parsing
- **Two-stage validation**: Rule-based aggregation + LLM-based hallucination correction
- **Property standardization**: Automatic mapping of property names to standard forms
- **Quality assurance**: Confidence scoring, flagging system for human review (if necessary), and human review guides
- **ML-ready output**: Structured JSON format designed for database ingestion and machine learning

---

## Key Features

### 🤖 **Multi-Agent Architecture**
- **Parser Agent**: PaddleOCR-VL based PDF parsing
  - Converts PDF pages to images and runs OCR page-by-page
  - Stores page images and raw OCR output for debugging
  - Produces clean text for downstream extraction
- **Subfield Detection Agent**: Identifies paper type (experimental/computational/ML) and tailors extraction prompts
- **Extraction Agent**: GPT-5 powered structured data extraction using TrustCall
- **Evaluation Agent**: Iterative quality assessment with confidence scoring (up to 3 cycles)
- **Two-Stage Manager**:
  - **Stage 1 (Aggregation)**: Fast, rule-based merging of extraction runs
  - **Stage 2 (Validation)**: LLM-based hallucination detection and correction
- **Flagging Agent**: Final quality assessment and human review recommendations (if necessary)

### 📊 **Comprehensive Data Extraction**
- Material compositions (elements, stoichiometry, normalized formulas)
- Processing conditions (temperature, pressure, atmosphere, time)
- Characterization methods and results
- Material properties with ML-ready format:
  - Exact values, ranges, inequalities (>, <, ≥, ≤)
  - Numeric extraction with proper handling of qualitative properties
  - Value types: exact, lower_bound, upper_bound, range, qualitative

### 🔬 **Property Standardization**
- Automatic mapping of property names to standard forms using the configured LLM
- Handles symbols, abbreviations, and domain-specific terminology

### 🛡️ **Quality Assurance**
- Confidence scoring for each extraction run
- Hallucination detection using evaluation feedback
- Flagging system for human review
- Detailed rationales and review guides

### ⚡ **Production Features**
- Batch processing of entire PDF folders
- Per-paper output directories with structured organization
- Comprehensive JSON output with extraction metadata
- Human-readable analysis reports
- LangSmith tracing integration for debugging
- Per-agent model configuration for cost/quality optimization

---

## Output Structure

Each processed paper creates a dedicated folder:

```
data/processed/
└── <PaperName>/
    ├── <PaperName>_extraction.json          # Final structured data
    ├── <PaperName>_analysis_report.txt      # Human-readable summary
    ├── <PaperName>_runs.json                # All extraction runs with metadata
    ├── paddleocrvl_parse/                    # Only for PDF inputs
    │   ├── <PaperName>_final_output.md       # Parsed markdown text
    │   ├── <PaperName>_parse_metadata.json   # OCR parser metadata
    │   ├── page_images/                      # Rendered page images
    │   └── ocr_raw/                          # Raw OCR output per page
    └── txt_parse/                            # Only for TXT inputs
        ├── <PaperName>_final_output.md
        └── <PaperName>_parse_metadata.json
```

---

### Prerequisites

1. **Python 3.11** with Conda
2. **OpenAI-compatible LLM API key** (e.g. ERNIE/Qianfan)
3. **LangChain API Key** (optional, for LangSmith tracing)

## Usage

### Basic Command Line Usage

Process a single folder of files (`.pdf` and/or `.txt`):

```bash
python -m knowmat --input-folder path/to/files --output-dir output/directory
```

Behavior:
- `.pdf` -> uses local PaddleOCR-VL 1.5 model for parsing, then LLM extraction.
- `.txt` -> skips OCR and directly runs LLM extraction using `LLM_API_KEY/LLM_BASE_URL/LLM_MODEL`.

# Process entire folder
python -m knowmat --input-folder data/raw/papers --output-dir data/processed

File: 415反馈/pipeline标注/2-Superior_corrosion_resistance_and_its_origins_in_an_additively_manufactured_Co-Cr-Ni-Al-Ti_high-entropy_alloy_with_nano-lamellar_precipitates/2-Superior_corrosion_resistance_and_its_origins_in_an_additively_manufactured_Co-Cr-Ni-Al-Ti_high-entropy_alloy_with_nano-lamellar_precipitates_extraction.json
{
  "Paper_Metadata": {
    "Paper_Title": "Superior corrosion resistance and its origins in an additively manufactured Co-Cr-Ni-Al-Ti high-entropy alloy with nano-lamellar precipitates",
    "DOI": "10.1016/j.jmst.2024.12.072"
  },
  "items": [
    {
      "Sample_ID": "Al5Ti5_AsPrinted",
      "Gradient_Material": false,
      "Gradient_Group_ID": null,
      "Composition_Info": {
        "Role": "Target",
        "Alloy_Name_Raw": "Al5Ti5 HEA",
        "Nominal_Composition": {
          "Composition_Type": "at%",
          "Elements_Normalized": {
            "Co": 40.0,
            "Cr": 20.0,
            "Ni": 30.0,
            "Al": 5.0,
            "Ti": 5.0
          }
        },
        "Measured_Composition": {
          "Composition_Type": null,
          "Elements_Normalized": null,
          "Measurement_Method": null
        },
        "Note": "Composition in at.%; Al5Ti5 designation used throughout the paper"
      },
      "Process_Info": {
        "Process_Category": "Laser Powder Bed Fusion (LPBF)",
        "Process_Text": {
          "original": "Gas-atomized Al5Ti5 HEA powders (average particle size 36.36 μm) fabricated by SLM using LPBF printer (SLM-100, Guangdong Hanbang) under argon atmosphere. Optimized printing parameters: laser power 175 W, scan speed 1000 mm/s, layer thickness 30 μm, hatching space 80 μm. Test surface (X-Y plane) perpendicular to building direction.",
          "simplified": "SLM (LPBF) with laser power 175 W, scan speed 1000 mm/s, layer thickness 30 μm, hatch spacing 80 μm, Ar atmosphere"
        },
        "Equipment": "SLM-100, Guangdong Hanbang",
        "Key_Params": {
          "Laser_Power_W": 175,
          "Scanning_Speed_mm_s": 1000.0,
          "Layer_Thickness_um": 30.0,
          "Hatch_Spacing_um": 80.0,
          "Protective_Atmosphere": "Argon",
          "Powder_Size_avg_um": 36.36
        }
      },
      "Microstructure_Info": {
        "Microstructure_Text": {
          "original": "Conventional polycrystalline morphology with average grain size of 29.7 μm. Cellular structures with average size ~400 nm prevailed inside grains. Cellular walls decorated with high density of dislocations. Single-phase FCC structure confirmed by SADP along [011] zone axis. EDS maps show Ti enrichment at cellular walls with slight Co and Cr depletion. Ni and Al show no significant partitioning behavior at cellular walls. KAM value 0.85° indicating relatively high dislocation density.",
          "simplified": "Single-phase FCC with cellular structures (~400 nm); Ti-enriched cellular boundaries; high dislocation density"
        },
        "Main_Phase": "FCC",
        "Precipitates": [],
        "Porosity_pct": null,
        "Relative_Density_pct": null,
        "Grain_Size_avg_um": 29.7,
        "Precipitate_Size_avg_nm": null,
        "Precipitate_Volume_Fraction_pct": null,
        "Phase_Fraction_pct": null,
        "Advanced_Quantitative_Features": {
          "Cellular_Structure_Size_avg_um": 0.4,
          "KAM_Value_deg": 0.85
        }
      },
      "Properties_Info": [
        {
          "Property_Name": "Characteristic_Distance",
          "Test_Condition": "EIS fitting with Young model exponential resistivity distribution",
          "Value_Numeric": 0.12,
          "Value_Range": null,
          "Value_StdDev": null,
          "Unit": "nm",
          "Test_Temperature_K": 298.15,
          "Strain_Rate_s1": null,
          "Tensile_Speed_mm_min": null,
          "Hardness_Load": null,
          "Hardness_Dwell_Time_s": null,
          "Data_Source": "text",
          "Test_Specimen": null,
          "Note": null
        },
        {
          "Property_Name": "Corrosion_Potential",
          "Test_Condition": "in 3.5 wt.% NaCl solution at room temperature",
          "Value_Numeric": -336.0,
          "Value_Range": null,
          "Value_StdDev": 9.0,
          "Unit": "mV_SCE",
          "Test_Temperature_K": 298.15,
          "Strain_Rate_s1": null,
          "Tensile_Speed_mm_min": null,
          "Hardness_Load": null,
          "Hardness_Dwell_Time_s": null,
          "Data_Source": "text",
          "Test_Specimen": "14 mm diameter, 5 mm thickness disc; X-Y plane surface",
          "Note": null
        },
        {
          "Property_Name": "Effective_Capacitance",
          "Test_Condition": "EIS fitting at high frequency limit",
          "Value_Numeric": 7.81,
          "Value_Range": null,
          "Value_StdDev": null,
          "Unit": "μF/cm²",
          "Test_Temperature_K": 298.15,
          "Strain_Rate_s1": null,
          "Tensile_Speed_mm_min": null,
          "Hardness_Load": null,
          "Hardness_Dwell_Time_s": null,
          "Data_Source": "text",
          "Test_Specimen": null,
          "Note": null
        },
        {
          "Property_Name": "Passivation_Current_Density",
          "Test_Condition": "in 3.5 wt.% NaCl solution, potentiodynamic polarization",
          "Value_Numeric": 4.86,
          "Value_Range": null,
          "Value_StdDev": 0.23,
          "Unit": "μA/cm²",
          "Test_Temperature_K": 298.15,
          "Strain_Rate_s1": null,
          "Tensile_Speed_mm_min": null,
          "Hardness_Load": null,
          "Hardness_Dwell_Time_s": null,
          "Data_Source": "text",
          "Test_Specimen": "14 mm diameter, 5 mm thickness disc",
          "Note": null
        },
        {
          "Property_Name": "Passive_Film_Thickness",
          "Test_Condition": "Calculated from Ceff using Young model; potentiostatic polarization at 0.15 V_SCE for 7200 s",
          "Value_Numeric": 2.72,
          "Value_Range": null,
          "Value_StdDev": null,
          "Unit": "nm",
          "Test_Temperature_K": 298.15,
          "Strain_Rate_s1": null,
          "Tensile_Speed_mm_min": null,
          "Hardness_Load": null,
          "Hardness_Dwell_Time_s": null,
          "Data_Source": "text",
          "Test_Specimen": "XPS and EIS analyzed film",
          "Note": null
        },
        {
          "Property_Name": "Passive_Potential_Range",
          "Test_Condition": "in 3.5 wt.% NaCl solution; ΔE = Epit - Ecorr",
          "Value_Numeric": 691.0,
          "Value_Range": null,
          "Value_StdDev": 20.0,
          "Unit": "mV_SCE",
          "Test_Temperature_K": 298.15,
          "Strain_Rate_s1": null,
          "Tensile_Speed_mm_min": null,
          "Hardness_Load": null,
          "Hardness_Dwell_Time_s": null,
          "Data_Source": "text",
          "Test_Specimen": "14 mm diameter, 5 mm thickness disc",
          "Note": null
        },
        {
          "Property_Name": "Pitting_Depth",
          "Test_Condition": "After potentiostatic polarization at 1 V_SCE for 120 s in 3.5 wt.% NaCl",
          "Value_Numeric": 30.0,
          "Value_Range": null,
          "Value_StdDev": null,
          "Unit": "μm",
          "Test_Temperature_K": 298.15,
          "Strain_Rate_s1": null,
          "Tensile_Speed_mm_min": null,
          "Hardness_Load": null,
          "Hardness_Dwell_Time_s": null,
          "Data_Source": "image",
          "Test_Specimen": "SEM and CLSM analyzed",
          "Note": "Dense, hemispherical pits observed"
        },
        {
          "Property_Name": "Pitting_Potential",
          "Test_Condition": "in 3.5 wt.% NaCl solution, potentiodynamic polarization",
          "Value_Numeric": 355.0,
          "Value_Range": null,
          "Value_StdDev": 28.0,
          "Unit": "mV_SCE",
          "Test_Temperature_K": 298.15,
          "Strain_Rate_s1": null,
          "Tensile_Speed_mm_min": null,
          "Hardness_Load": null,
          "Hardness_Dwell_Time_s": null,
          "Data_Source": "text",
          "Test_Specimen": "14 mm diameter, 5 mm thickness disc",
          "Note": null
        },
        {
          "Property_Name": "Polarization_Resistance",
          "Test_Condition": "EIS analysis after OCP stabilization in 3.5 wt.% NaCl solution",
          "Value_Numeric": 318000.0,
          "Value_Range": null,
          "Value_StdDev": null,
          "Unit": "Ω·cm²",
          "Test_Temperature_K": 298.15,
          "Strain_Rate_s1": null,
          "Tensile_Speed_mm_min": null,
          "Hardness_Load": null,
          "Hardness_Dwell_Time_s": null,
          "Data_Source": "text",
          "Test_Specimen": "Electrochemical test specimen",
          "Note": null
        },
        {
          "Property_Name": "Resistivity_at_Alloy_Interface",
          "Test_Condition": "EIS fitting with Young model",
          "Value_Numeric": 96100000000.0,
          "Value_Range": null,
          "Value_StdDev": null,
          "Unit": "Ω·cm",
          "Test_Temperature_K": 298.15,
          "Strain_Rate_s1": null,
          "Tensile_Speed_mm_min": null,
          "Hardness_Load": null,
          "Hardness_Dwell_Time_s": null,
          "Data_Source": "text",
          "Test_Specimen": null,
          "Note": null
        },
        {
          "Property_Name": "Resistivity_at_Solution_Interface",
          "Test_Condition": "EIS fitting with Young model",
          "Value_Numeric": 48300.0,
          "Value_Range": null,
          "Value_StdDev": null,
          "Unit": "Ω·cm",
          "Test_Temperature_K": 298.15,
          "Strain_Rate_s1": null,
          "Tensile_Speed_mm_min": null,
          "Hardness_Load": null,
          "Hardness_Dwell_Time_s": null,
          "Data_Source": "text",
          "Test_Specimen": null,
          "Note": null
        },
        {
          "Property_Name": "Solution_Resistance",
          "Test_Condition": "EIS fitting",
          "Value_Numeric": 3.1,
          "Value_Range": null,
          "Value_StdDev": null,
          "Unit": "Ω·cm²",
          "Test_Temperature_K": 298.15,
          "Strain_Rate_s1": null,
          "Tensile_Speed_mm_min": null,
          "Hardness_Load": null,
          "Hardness_Dwell_Time_s": null,
          "Data_Source": "text",
          "Test_Specimen": null,
          "Note": null
        }
      ]
    },
    {
      "Sample_ID": "Al5Ti5_Aged",
      "Gradient_Material": false,
      "Gradient_Group_ID": null,
      "Composition_Info": {
        "Role": "Target",
        "Alloy_Name_Raw": "Al5Ti5 HEA",
        "Nominal_Composition": {
          "Composition_Type": "at%",
          "Elements_Normalized": {
            "Co": 40.0,
            "Cr": 20.0,
            "Ni": 30.0,
            "Al": 5.0,
            "Ti": 5.0
          }
        },
        "Measured_Composition": {
          "Composition_Type": "at%",
          "Elements_Normalized": null,
          "Measurement_Method": "APT"
        },
        "Note": "Composition in at.%; APT measured compositions for FCC matrix and L12 precipitates; Al5Ti5 designation used throughout the paper; L12 volume fraction ~37%"
      },
      "Process_Info": {
        "Process_Category": "Laser Powder Bed Fusion (LPBF) + Heat Treatment",
        "Process_Text": {
          "original": "Gas-atomized Al5Ti5 HEA powders (average particle size 36.36 μm) fabricated by SLM using LPBF printer (SLM-100, Guangdong Hanbang) under argon atmosphere. Optimized printing parameters: laser power 175 W, scan speed 1000 mm/s, layer thickness 30 μm, hatching space 80 μm. As-printed specimen aged at 700°C for 4 h to introduce L12 nanoprecipitates. Aging heat treatment ended with air cooling. Test surface (X-Y plane) perpendicular to building direction.",
          "simplified": "SLM (LPBF) with laser power 175 W, scan speed 1000 mm/s, layer thickness 30 μm, hatch spacing 80 μm, Ar atmosphere; aged at 700°C for 4 h, air cooled"
        },
        "Equipment": "SLM-100, Guangdong Hanbang",
        "Key_Params": {
          "Laser_Power_W": 175,
          "Scanning_Speed_mm_s": 1000.0,
          "Layer_Thickness_um": 30.0,
          "Hatch_Spacing_um": 80.0,
          "Protective_Atmosphere": "Argon",
          "Powder_Size_avg_um": 36.36,
          "Aging_Temperature_K": 973.15,
          "Aging_Time_h": 4.0,
          "Cooling_Medium": "Air"
        }
      },
      "Microstructure_Info": {
        "Microstructure_Text": {
          "original": "FCC+L12 dual-phase structure. Average grain size reduced to 9.2 μm due to discontinuous precipitation (DP) of L12 phase. Mixed CP (continuous precipitation) and DP regions observed. In DP region: lamellar L12 nanorods enriched in Ni, Al, Ti but depleted in Co and Cr; cellular structures indiscernible; grain boundary migration observed. In CP region: cellular structures retained; FCC+L12 dual-phase. Highly coherent L12/FCC interface with small lattice mismatch (δ=0.28%). Partial dislocation annihilation indicated by reduced KAM value (0.67°). STEM-HAADF and APT confirmed: L12 phase enriched in Ni (52.8 at.%), Al (10.4 at.%), Ti (11.7 at.%) and depleted in Co (21.4 at.%), Cr (3.6 at.%); FCC matrix enriched in Co (49.0 at.%) and Cr (31.3 at.%).",
          "simplified": "FCC+L12 dual-phase; grain refinement to 9.2 μm from DP; lamellar L12 nanorods enriched in Ni/Al/Ti, depleted in Co/Cr; coherent interfaces; ~37 vol% L12"
        },
        "Main_Phase": "FCC + L12",
        "Precipitates": [
          {
            "Phase_Type": "L12",
            "Volume_Fraction_pct": 37.0
          }
        ],
        "Porosity_pct": null,
        "Relative_Density_pct": null,
        "Grain_Size_avg_um": 9.2,
        "Precipitate_Size_avg_nm": null,
        "Precipitate_Volume_Fraction_pct": 37.0,
        "Phase_Fraction_pct": null,
        "Advanced_Quantitative_Features": {
          "KAM_Value_deg": 0.67,
          "Lattice_Mismatch_pct": 0.28
        }
      },
      "Properties_Info": [
        {
          "Property_Name": "Characteristic_Distance",
          "Test_Condition": "EIS fitting with Young model exponential resistivity distribution",
          "Value_Numeric": 0.15,
          "Value_Range": null,
          "Value_StdDev": null,
          "Unit": "nm",
          "Test_Temperature_K": 298.15,
          "Strain_Rate_s1": null,
          "Tensile_Speed_mm_min": null,
          "Hardness_Load": null,
          "Hardness_Dwell_Time_s": null,
          "Data_Source": "text",
          "Test_Specimen": null,
          "Note": null
        },
        {
          "Property_Name": "Corrosion_Potential",
          "Test_Condition": "in 3.5 wt.% NaCl solution at room temperature",
          "Value_Numeric": -311.0,
          "Value_Range": null,
          "Value_StdDev": 15.0,
          "Unit": "mV_SCE",
          "Test_Temperature_K": 298.15,
          "Strain_Rate_s1": null,
          "Tensile_Speed_mm_min": null,
          "Hardness_Load": null,
          "Hardness_Dwell_Time_s": null,
          "Data_Source": "text",
          "Test_Specimen": "14 mm diameter, 5 mm thickness disc; X-Y plane surface",
          "Note": "Increased compared to as-printed (-311 vs -336 mV_SCE)"
        },
        {
          "Property_Name": "Effective_Capacitance",
          "Test_Condition": "EIS fitting at high frequency limit",
          "Value_Numeric": 5.96,
          "Value_Range": null,
          "Value_StdDev": null,
          "Unit": "μF/cm²",
          "Test_Temperature_K": 298.15,
          "Strain_Rate_s1": null,
          "Tensile_Speed_mm_min": null,
          "Hardness_Load": null,
          "Hardness_Dwell_Time_s": null,
          "Data_Source": "text",
          "Test_Specimen": null,
          "Note": null
        },
        {
          "Property_Name": "Passivation_Current_Density",
          "Test_Condition": "in 3.5 wt.% NaCl solution, potentiodynamic polarization",
          "Value_Numeric": 4.46,
          "Value_Range": null,
          "Value_StdDev": 0.35,
          "Unit": "μA/cm²",
          "Test_Temperature_K": 298.15,
          "Strain_Rate_s1": null,
          "Tensile_Speed_mm_min": null,
          "Hardness_Load": null,
          "Hardness_Dwell_Time_s": null,
          "Data_Source": "text",
          "Test_Specimen": "14 mm diameter, 5 mm thickness disc",
          "Note": "Slight decrease compared to as-printed (4.46 vs 4.86 μA/cm²)"
        },
        {
          "Property_Name": "Passive_Film_Thickness",
          "Test_Condition": "Calculated from Ceff using Young model; potentiostatic polarization at 0.15 V_SCE for 7200 s",
          "Value_Numeric": 3.56,
          "Value_Range": null,
          "Value_StdDev": null,
          "Unit": "nm",
          "Test_Temperature_K": 298.15,
          "Strain_Rate_s1": null,
          "Tensile_Speed_mm_min": null,
          "Hardness_Load": null,
          "Hardness_Dwell_Time_s": null,
          "Data_Source": "text",
          "Test_Specimen": "XPS and EIS analyzed film",
          "Note": "Thicker than as-printed (3.56 vs 2.72 nm)"
        },
        {
          "Property_Name": "Passive_Potential_Range",
          "Test_Condition": "in 3.5 wt.% NaCl solution; ΔE = Epit - Ecorr",
          "Value_Numeric": 788.0,
          "Value_Range": null,
          "Value_StdDev": 25.0,
          "Unit": "mV_SCE",
          "Test_Temperature_K": 298.15,
          "Strain_Rate_s1": null,
          "Tensile_Speed_mm_min": null,
          "Hardness_Load": null,
          "Hardness_Dwell_Time_s": null,
          "Data_Source": "text",
          "Test_Specimen": "14 mm diameter, 5 mm thickness disc",
          "Note": "Increased compared to as-printed (788 vs 691 mV_SCE)"
        },
        {
          "Property_Name": "Pitting_Depth",
          "Test_Condition": "After potentiostatic polarization at 1 V_SCE for 120 s in 3.5 wt.% NaCl",
          "Value_Numeric": 30.0,
          "Value_Range": null,
          "Value_StdDev": null,
          "Unit": "μm",
          "Test_Temperature_K": 298.15,
          "Strain_Rate_s1": null,
          "Tensile_Speed_mm_min": null,
          "Hardness_Load": null,
          "Hardness_Dwell_Time_s": null,
          "Data_Source": "image",
          "Test_Specimen": "SEM and CLSM analyzed",
          "Note": "Sparse, irregularly-shaped pits observed; secondary pits around main pit"
        },
        {
          "Property_Name": "Pitting_Potential",
          "Test_Condition": "in 3.5 wt.% NaCl solution, potentiodynamic polarization",
          "Value_Numeric": 477.0,
          "Value_Range": null,
          "Value_StdDev": 34.0,
          "Unit": "mV_SCE",
          "Test_Temperature_K": 298.15,
          "Strain_Rate_s1": null,
          "Tensile_Speed_mm_min": null,
          "Hardness_Load": null,
          "Hardness_Dwell_Time_s": null,
          "Data_Source": "text",
          "Test_Specimen": "14 mm diameter, 5 mm thickness disc",
          "Note": "Significantly increased compared to as-printed (477 vs 355 mV_SCE)"
        },
        {
          "Property_Name": "Polarization_Resistance",
          "Test_Condition": "EIS analysis after OCP stabilization in 3.5 wt.% NaCl solution",
          "Value_Numeric": 487000.0,
          "Value_Range": null,
          "Value_StdDev": null,
          "Unit": "Ω·cm²",
          "Test_Temperature_K": 298.15,
          "Strain_Rate_s1": null,
          "Tensile_Speed_mm_min": null,
          "Hardness_Load": null,
          "Hardness_Dwell_Time_s": null,
          "Data_Source": "text",
          "Test_Specimen": "Electrochemical test specimen",
          "Note": "Higher than as-printed (4.87×10^5 vs 3.18×10^5 Ω·cm²)"
        },
        {
          "Property_Name": "Resistivity_at_Alloy_Interface",
          "Test_Condition": "EIS fitting with Young model",
          "Value_Numeric": 121000000000.0,
          "Value_Range": null,
          "Value_StdDev": null,
          "Unit": "Ω·cm",
          "Test_Temperature_K": 298.15,
          "Strain_Rate_s1": null,
          "Tensile_Speed_mm_min": null,
          "Hardness_Load": null,
          "Hardness_Dwell_Time_s": null,
          "Data_Source": "text",
          "Test_Specimen": null,
          "Note": "Higher than as-printed (1.21×10^11 vs 9.61×10^10 Ω·cm)"
        },
        {
          "Property_Name": "Resistivity_at_Solution_Interface",
          "Test_Condition": "EIS fitting with Young model",
          "Value_Numeric": 36800.0,
          "Value_Range": null,
          "Value_StdDev": null,
          "Unit": "Ω·cm",
          "Test_Temperature_K": 298.15,
          "Strain_Rate_s1": null,
          "Tensile_Speed_mm_min": null,
          "Hardness_Load": null,
          "Hardness_Dwell_Time_s": null,
          "Data_Source": "text",
          "Test_Specimen": null,
          "Note": null
        },
        {
          "Property_Name": "Solution_Resistance",
          "Test_Condition": "EIS fitting",
          "Value_Numeric": 3.27,
          "Value_Range": null,
          "Value_StdDev": null,
          "Unit": "Ω·cm²",
          "Test_Temperature_K": 298.15,
          "Strain_Rate_s1": null,
          "Tensile_Speed_mm_min": null,
          "Hardness_Load": null,
          "Hardness_Dwell_Time_s": null,
          "Data_Source": "text",
          "Test_Specimen": null,
          "Note": null
        }
      ]
    }
  ]
}
