Repository: leeleolay/KnowMat

# **KnowMat**: Agentic Pipeline for Materials Science Data Extraction
*Figure: Schematic of the KnowMat agentic pipeline for extracting structured materials data from scientific literature.*

---

## Overview

**KnowMat** is an advanced, AI-powered Agentic pipeline that automatically extracts structured, machine-readable materials science data from unstructured scientific literature (`.pdf` / `.txt`). Built on **LangGraph** and powered by **OpenAI-compatible LLM APIs** (including ERNIE/Qianfan), KnowMat orchestrates multiple intelligent agents that collaborate to parse papers, extract compositions, processing conditions, characterization details, and material properties with high accuracy.

### Key Capabilities

- **Research-scale extraction**: Batch process entire folders of PDF/TXT files
- **High accuracy**: Multi-agent architecture with iterative refinement (up to 3 extraction/evaluation cycles)
- **Advanced PDF parsing**: Uses **PaddleOCR-VL** for robust OCR-based PDF parsing
- **Two-stage validation**: Rule-based aggregation + LLM-based hallucination correction
- **Property standardization**: Automatic mapping of property names to standard forms
- **Quality assurance**: Confidence scoring, flagging system for human review (if necessary), and human review guides
- **ML-ready output**: Structured JSON format designed for database ingestion and machine learning

---

## Key Features

### 🤖 **Multi-Agent Architecture**
- **Parser Agent**: PaddleOCR-VL based PDF parsing
  - Converts PDF pages to images and runs OCR page-by-page
  - Stores page images and raw OCR output for debugging
  - Produces clean text for downstream extraction
- **Subfield Detection Agent**: Identifies paper type (experimental/computational/ML) and tailors extraction prompts
- **Extraction Agent**: GPT-5 powered structured data extraction using TrustCall
- **Evaluation Agent**: Iterative quality assessment with confidence scoring (up to 3 cycles)
- **Two-Stage Manager**:
  - **Stage 1 (Aggregation)**: Fast, rule-based merging of extraction runs
  - **Stage 2 (Validation)**: LLM-based hallucination detection and correction
- **Flagging Agent**: Final quality assessment and human review recommendations (if necessary)

### 📊 **Comprehensive Data Extraction**
- Material compositions (elements, stoichiometry, normalized formulas)
- Processing conditions (temperature, pressure, atmosphere, time)
- Characterization methods and results
- Material properties with ML-ready format:
  - Exact values, ranges, inequalities (>, <, ≥, ≤)
  - Numeric extraction with proper handling of qualitative properties
  - Value types: exact, lower_bound, upper_bound, range, qualitative

### 🔬 **Property Standardization**
- Automatic mapping of property names to standard forms using the configured LLM
- Handles symbols, abbreviations, and domain-specific terminology

### 🛡️ **Quality Assurance**
- Confidence scoring for each extraction run
- Hallucination detection using evaluation feedback
- Flagging system for human review
- Detailed rationales and review guides

### ⚡ **Production Features**
- Batch processing of entire PDF folders
- Per-paper output directories with structured organization
- Comprehensive JSON output with extraction metadata
- Human-readable analysis reports
- LangSmith tracing integration for debugging
- Per-agent model configuration for cost/quality optimization

---

## Output Structure

Each processed paper creates a dedicated folder:

```
data/processed/
└── <PaperName>/
    ├── <PaperName>_extraction.json          # Final structured data
    ├── <PaperName>_analysis_report.txt      # Human-readable summary
    ├── <PaperName>_runs.json                # All extraction runs with metadata
    ├── paddleocrvl_parse/                    # Only for PDF inputs
    │   ├── <PaperName>_final_output.md       # Parsed markdown text
    │   ├── <PaperName>_parse_metadata.json   # OCR parser metadata
    │   ├── page_images/                      # Rendered page images
    │   └── ocr_raw/                          # Raw OCR output per page
    └── txt_parse/                            # Only for TXT inputs
        ├── <PaperName>_final_output.md
        └── <PaperName>_parse_metadata.json
```

---

### Prerequisites

1. **Python 3.11** with Conda
2. **OpenAI-compatible LLM API key** (e.g. ERNIE/Qianfan)
3. **LangChain API Key** (optional, for LangSmith tracing)

## Usage

### Basic Command Line Usage

Process a single folder of files (`.pdf` and/or `.txt`):

```bash
python -m knowmat --input-folder path/to/files --output-dir output/directory
```

Behavior:
- `.pdf` -> uses local PaddleOCR-VL 1.5 model for parsing, then LLM extraction.
- `.txt` -> skips OCR and directly runs LLM extraction using `LLM_API_KEY/LLM_BASE_URL/LLM_MODEL`.

# Process entire folder
python -m knowmat --input-folder data/raw/papers --output-dir data/processed

File: 415反馈/pipeline标注/Peculiar_microstructural_evolution_and_tensile/Peculiar_microstructural_evolution_and_tensile_extraction.json
{
  "Paper_Metadata": {
    "Paper_Title": "Peculiar microstructural evolution and tensile properties of $ \\beta $-containing $ \\gamma $-TiAl alloys fabricated by electron beam melting",
    "DOI": "10.1016/j.addma.2021.102091"
  },
  "items": [
    {
      "Sample_ID": "R1",
      "Gradient_Material": false,
      "Gradient_Group_ID": null,
      "Composition_Info": {
        "Role": "Target",
        "Alloy_Name_Raw": "Ti-44Al-4Cr",
        "Nominal_Composition": {
          "Composition_Type": "at%",
          "Elements_Normalized": {
            "Al": 44.0,
            "Cr": 4.0,
            "Ti": 52.0
          }
        },
        "Measured_Composition": {
          "Composition_Type": "at%",
          "Elements_Normalized": {
            "Ti": 43.9,
            "Al": 43.9,
            "Cr": 4.0,
            "O": 0.18,
            "other": 8.02
          },
          "Measurement_Method": "ICP-OES for metallic elements; inert gas fusion for oxygen"
        },
        "Note": "Nominal composition Ti-44Al-4Cr (at%). Al content decreases by 0.9 at% during EBM fabrication due to evaporation. Raw powder: Ti-44.8Al-4.0Cr-0.15O (at%). Balance element is Ti."
      },
      "Process_Info": {
        "Process_Category": "Electron beam melting (EBM)",
        "Process_Text": {
          "original": "EBM using Arcam Q10 system at accelerating voltage 60 kV and preheating temperature 1333 K; layer thickness 90 um; beam current I=28 mA; scanning speed v=800 mm/s; energy density ED=4.0 J/mm2; building direction parallel to longitudinal direction of rods; no post-HIP treatment.",
          "simplified": "EBM Arcam Q10, 60 kV, 1333 K preheat, 90 um layer, ED=4.0 J/mm2, no HIP"
        },
        "Equipment": "Arcam Q10 EBM system",
        "Key_Params": {
          "Acceleration_Voltage_kV": 60,
          "Preheating_Temperature_K": 1333,
          "Layer_Thickness_um": 90.0,
          "Beam_Current_mA": 28,
          "Scanning_Speed_mm_s": 800.0,
          "Energy_Density_J_mm2": 4.0,
          "Build_Plate_Temperature_K": 1333,
          "Protective_Atmosphere": "Vacuum"
        }
      },
      "Microstructure_Info": {
        "Microstructure_Text": {
          "original": "Uniform alpha2/beta/gamma mixed structure composed of two regions: (1) alpha2/gamma lamellar region with lamellar spacing 62.1 nm, and (2) beta/gamma dual phase region with ~50% beta volume fraction. Ultrafine lamellar grains and beta/gamma cell structure are absent in HED microstructure. Area 1 (top surface to ~220 um depth) shows finest microstructure; Area 2 directly below melt pool has coarser mixed structure; Area 3 shows mixed structure with high gamma fraction (f_gamma_MS=23%).",
          "simplified": "Uniform HED microstructure: alpha2/beta/gamma mixed structure with alpha2/gamma lamellar region (62.1 nm spacing) and beta/gamma dual phase region (~50% beta)"
        },
        "Main_Phase": "Gamma (TiAl) matrix with alpha2 and beta phases",
        "Precipitates": [
          {
            "Phase_Type": "alpha2 (Ti3Al)",
            "Volume_Fraction_pct": null
          },
          {
            "Phase_Type": "beta/B2 (ordered)",
            "Volume_Fraction_pct": 50.0
          },
          {
            "Phase_Type": "omega0",
            "Volume_Fraction_pct": null
          }
        ],
        "Porosity_pct": null,
        "Relative_Density_pct": null,
        "Grain_Size_avg_um": null,
        "Precipitate_Size_avg_nm": null,
        "Precipitate_Volume_Fraction_pct": null,
        "Phase_Fraction_pct": null,
        "Advanced_Quantitative_Features": {
          "ED_J_mm2": 4.0,
          "V_alpha2_beta_gamma_mixed": 100.0,
          "V_ultrafine_alpha2_gamma_lamellar_grain": 0.0,
          "V_beta_gamma_cell_structure": 0.0,
          "V_all_alpha2_gamma": 50.0,
          "V_all_beta": 20.0,
          "f_beta_MS": 10.0,
          "f_gamma_MS": 23.0,
          "lamellar_spacing_HED_nm": 62.1,
          "melt_pool_depth_um": 220.0,
          "defect_volume_fraction_pct": 0.1,
          "pore_volume_fraction_pct": 0.4
        }
      },
      "Properties_Info": [
        {
          "Property_Name": "Ultimate_Tensile_Strength",
          "Test_Condition": "at 298.15 K; strain rate 1.7e-4 /s; vacuum",
          "Value_Numeric": 773.0,
          "Value_Range": null,
          "Value_StdDev": null,
          "Unit": "MPa",
          "Test_Temperature_K": 298.15,
          "Strain_Rate_s1": "1.7e-4 s^-1",
          "Tensile_Speed_mm_min": null,
          "Hardness_Load": null,
          "Hardness_Dwell_Time_s": null,
          "Data_Source": "text",
          "Test_Specimen": "ASTM E8 type, gauge 5.0x1.5x0.5 mm, center of rod",
          "Note": "R1 sample; exceeds cast 48-2-2 alloys (450-550 MPa) and comparable to cast TNM alloys (700-800 MPa)"
        },
        {
          "Property_Name": "Ultimate_Tensile_Strength",
          "Test_Condition": "at 1023.15 K; strain rate 1.7e-4 /s; vacuum",
          "Value_Numeric": 644.0,
          "Value_Range": null,
          "Value_StdDev": null,
          "Unit": "MPa",
          "Test_Temperature_K": 1023.15,
          "Strain_Rate_s1": "1.7e-4 s^-1",
          "Tensile_Speed_mm_min": null,
          "Hardness_Load": null,
          "Hardness_Dwell_Time_s": null,
          "Data_Source": "text",
          "Test_Specimen": "ASTM E8 type, gauge 5.0x1.5x0.5 mm, center of rod",
          "Note": "R1 sample; higher than cast 48-2-2 (~450 MPa) and TNM alloys (~600 MPa)"
        },
        {
          "Property_Name": "Elongation_Total",
          "Test_Condition": "at 298.15 K; strain rate 1.7e-4 /s; vacuum",
          "Value_Numeric": 0.5,
          "Value_Range": null,
          "Value_StdDev": null,
          "Unit": "%",
          "Test_Temperature_K": 298.15,
          "Strain_Rate_s1": "1.7e-4 s^-1",
          "Tensile_Speed_mm_min": null,
          "Hardness_Load": null,
          "Hardness_Dwell_Time_s": null,
          "Data_Source": "text",
          "Test_Specimen": "ASTM E8 type, gauge 5.0x1.5x0.5 mm, center of rod",
          "Note": "R1 sample; limited plastic deformation due to brittle fracture mode"
        },
        {
          "Property_Name": "Elongation_Total",
          "Test_Condition": "at 1023.15 K; strain rate 1.7e-4 /s; vacuum",
          "Value_Numeric": 40.0,
          "Value_Range": null,
          "Value_StdDev": null,
          "Unit": "%",
          "Test_Temperature_K": 1023.15,
          "Strain_Rate_s1": "1.7e-4 s^-1",
          "Tensile_Speed_mm_min": null,
          "Hardness_Load": null,
          "Hardness_Dwell_Time_s": null,
          "Data_Source": "text",
          "Test_Specimen": "ASTM E8 type, gauge 5.0x1.5x0.5 mm, center of rod",
          "Note": "R1 sample; high ductility due to ductile fracture mode (dimples observed)"
        }
      ]
    },
    {
      "Sample_ID": "R2",
      "Gradient_Material": false,
      "Gradient_Group_ID": null,
      "Composition_Info": {
        "Role": "Target",
        "Alloy_Name_Raw": "Ti-44Al-4Cr",
        "Nominal_Composition": {
          "Composition_Type": "at%",
          "Elements_Normalized": {
            "Al": 44.0,
            "Cr": 4.0,
            "Ti": 52.0
          }
        },
        "Measured_Composition": {
          "Composition_Type": "at%",
          "Elements_Normalized": {
            "Ti": 43.9,
            "Al": 43.9,
            "Cr": 4.0,
            "O": 0.18,
            "other": 8.02
          },
          "Measurement_Method": "ICP-OES for metallic elements; inert gas fusion for oxygen"
        },
        "Note": "Nominal composition Ti-44Al-4Cr (at%). Balance element is Ti."
      },
      "Process_Info": {
        "Process_Category": "Electron beam melting (EBM)",
        "Process_Text": {
          "original": "EBM using Arcam Q10 system at accelerating voltage 60 kV and preheating temperature 1333 K; layer thickness 90 um; energy density ED=2.6 J/mm2; building direction parallel to longitudinal direction of rods; no post-HIP treatment.",
          "simplified": "EBM Arcam Q10, 60 kV, 1333 K preheat, 90 um layer, ED=2.6 J/mm2, no HIP"
        },
        "Equipment": "Arcam Q10 EBM system",
        "Key_Params": {
          "Acceleration_Voltage_kV": 60,
          "Preheating_Temperature_K": 1333,
          "Layer_Thickness_um": 90.0,
          "Energy_Density_J_mm2": 2.6,
          "Build_Plate_Temperature_K": 1333,
          "Protective_Atmosphere": "Vacuum"
        }
      },
      "Microstructure_Info": {
        "Microstructure_Text": {
          "original": "Microstructure transition region between HED and LED. Volume fractions: V_alpha2/beta/gamma ~70%, V_ultrafine alpha2/gamma lamellar grain ~30%. The proportion of ultrafine lamellar grains increases compared to R1 (HED), but beta/gamma cell structure is still minimal.",
          "simplified": "Transitional microstructure between HED and LED; 70% mixed structure, 30% ultrafine lamellar grains"
        },
        "Main_Phase": "Gamma (TiAl) matrix with alpha2 and beta phases",
        "Precipitates": [
          {
            "Phase_Type": "alpha2 (Ti3Al)",
            "Volume_Fraction_pct": null
          },
          {
            "Phase_Type": "beta/B2 (ordered)",
            "Volume_Fraction_pct": null
          }
        ],
        "Porosity_pct": null,
        "Relative_Density_pct": null,
        "Grain_Size_avg_um": null,
        "Precipitate_Size_avg_nm": null,
        "Precipitate_Volume_Fraction_pct": null,
        "Phase_Fraction_pct": null,
        "Advanced_Quantitative_Features": {
          "ED_J_mm2": 2.6,
          "V_alpha2_beta_gamma_mixed": 70.0,
          "V_ultrafine_alpha2_gamma_lamellar_grain": 30.0,
          "V_all_alpha2_gamma": 55.0,
          "V_all_beta": 15.0
        }
      },
      "Properties_Info": [
        {
          "Property_Name": "Elongation_Total",
          "Test_Condition": "at 298.15 K; strain rate 1.7e-4 /s; vacuum",
          "Value_Numeric": 0.5,
          "Value_Range": null,
          "Value_StdDev": null,
          "Unit": "%",
          "Test_Temperature_K": 298.15,
          "Strain_Rate_s1": "1.7e-4 s^-1",
          "Tensile_Speed_mm_min": null,
          "Hardness_Load": null,
          "Hardness_Dwell_Time_s": null,
          "Data_Source": "text",
          "Test_Specimen": "ASTM E8 type, gauge 5.0x1.5x0.5 mm, center of rod",
          "Note": "R2 sample; limited ductility similar to other samples at RT"
        },
        {
          "Property_Name": "Elongation_Total",
          "Test_Condition": "at 1023.15 K; strain rate 1.7e-4 /s; vacuum",
          "Value_Numeric": 40.0,
          "Value_Range": null,
          "Value_StdDev": null,
          "Unit": "%",
          "Test_Temperature_K": 1023.15,
          "Strain_Rate_s1": "1.7e-4 s^-1",
          "Tensile_Speed_mm_min": null,
          "Hardness_Load": null,
          "Hardness_Dwell_Time_s": null,
          "Data_Source": "text",
          "Test_Specimen": "ASTM E8 type, gauge 5.0x1.5x0.5 mm, center of rod",
          "Note": "R2 sample; high ductility at HT similar to other samples"
        }
      ]
    },
    {
      "Sample_ID": "R5",
      "Gradient_Material": false,
      "Gradient_Group_ID": null,
      "Composition_Info": {
        "Role": "Target",
        "Alloy_Name_Raw": "Ti-44Al-4Cr",
        "Nominal_Composition": {
          "Composition_Type": "at%",
          "Elements_Normalized": {
            "Al": 44.0,
            "Cr": 4.0,
            "Ti": 52.0
          }
        },
        "Measured_Composition": {
          "Composition_Type": "at%",
          "Elements_Normalized": {
            "Ti": 43.9,
            "Al": 43.9,
            "Cr": 4.0,
            "O": 0.18,
            "other": 8.02
          },
          "Measurement_Method": "ICP-OES for metallic elements; inert gas fusion for oxygen"
        },
        "Note": "Nominal composition Ti-44Al-4Cr (at%). Balance element is Ti."
      },
      "Process_Info": {
        "Process_Category": "Electron beam melting (EBM)",
        "Process_Text": {
          "original": "EBM using Arcam Q10 system at accelerating voltage 60 kV and preheating temperature 1333 K; layer thickness 90 um; energy density ED=1.4 J/mm2; building direction parallel to longitudinal direction of rods; no post-HIP treatment.",
          "simplified": "EBM Arcam Q10, 60 kV, 1333 K preheat, 90 um layer, ED=1.4 J/mm2, no HIP"
        },
        "Equipment": "Arcam Q10 EBM system",
        "Key_Params": {
          "Acceleration_Voltage_kV": 60,
          "Preheating_Temperature_K": 1333,
          "Layer_Thickness_um": 90.0,
          "Energy_Density_J_mm2": 1.4,
          "Build_Plate_Temperature_K": 1333,
          "Protective_Atmosphere": "Vacuum"
        }
      },
      "Microstructure_Info": {
        "Microstructure_Text": {
          "original": "Layered LED microstructure perpendicular to building direction (layer width ~45 um each, total ~90 um matching powder layer thickness). Layer A: ultrafine alpha2/gamma lamellar grains (jagged grain boundaries) with beta/gamma cell structure (75% gamma in cell structure). Layer B: alpha2/beta/gamma mixed structure typical of HED. Ultrafine lamellar spacing: 32.5 nm (much finer than HED's 62.1 nm). Massive alpha transformation leads to high Cr content in lamellar grains.",
          "simplified": "Layered LED microstructure: alternating ultrafine alpha2/gamma lamellar grain layers (32.5 nm spacing) and alpha2/beta/gamma mixed structure layers; beta/gamma cell structure at lamellar grain boundaries"
        },
        "Main_Phase": "Gamma (TiAl) matrix with alpha2 and beta phases",
        "Precipitates": [
          {
            "Phase_Type": "alpha2 (Ti3Al)",
            "Volume_Fraction_pct": null
          },
          {
            "Phase_Type": "beta/B2 (ordered)",
            "Volume_Fraction_pct": null
          },
          {
            "Phase_Type": "beta/gamma cell structure",
            "Volume_Fraction_pct": 40.0
          }
        ],
        "Porosity_pct": null,
        "Relative_Density_pct": null,
        "Grain_Size_avg_um": null,
        "Precipitate_Size_avg_nm": null,
        "Precipitate_Volume_Fraction_pct": null,
        "Phase_Fraction_pct": null,
        "Advanced_Quantitative_Features": {
          "ED_J_mm2": 1.4,
          "V_alpha2_beta_gamma_mixed": 60.0,
          "V_ultrafine_alpha2_gamma_lamellar_grain": 40.0,
          "V_beta_gamma_cell_structure": 40.0,
          "V_all_alpha2_gamma": 60.0,
          "V_all_beta": 15.0,
          "lamellar_spacing_LED_nm": 32.5,
          "melt_pool_depth_um": 160.0
        }
      },
      "Properties_Info": [
        {
          "Property_Name": "Elongation_Total",
          "Test_Condition": "at 298.15 K; strain rate 1.7e-4 /s; vacuum",
          "Value_Numeric": 0.5,
          "Value_Range": null,
          "Value_StdDev": null,
          "Unit": "%",
          "Test_Temperature_K": 298.15,
          "Strain_Rate_s1": "1.7e-4 s^-1",
          "Tensile_Speed_mm_min": null,
          "Hardness_Load": null,
          "Hardness_Dwell_Time_s": null,
          "Data_Source": "text",
          "Test_Specimen": "ASTM E8 type, gauge 5.0x1.5x0.5 mm, center of rod",
          "Note": "R5 sample; limited ductility at RT due to brittle fracture mode"
        },
        {
          "Property_Name": "Elongation_Total",
          "Test_Condition": "at 1023.15 K; strain rate 1.7e-4 /s; vacuum",
          "Value_Numeric": 40.0,
          "Value_Range": null,
          "Value_StdDev": null,
          "Unit": "%",
          "Test_Temperature_K": 1023.15,
          "Strain_Rate_s1": "1.7e-4 s^-1",
          "Tensile_Speed_mm_min": null,
          "Hardness_Load": null,
          "Hardness_Dwell_Time_s": null,
          "Data_Source": "text",
          "Test_Specimen": "ASTM E8 type, gauge 5.0x1.5x0.5 mm, center of rod",
          "Note": "R5 sample; high ductility at HT due to activation of multiple deformation modes and softening of gamma phase"
        }
      ]
    },
    {
      "Sample_ID": "Ti-44Al-4Cr_Powder",
      "Gradient_Material": false,
      "Gradient_Group_ID": null,
      "Composition_Info": {
        "Role": "Target",
        "Alloy_Name_Raw": "Ti-44Al-4Cr raw powder",
        "Nominal_Composition": {
          "Composition_Type": "at%",
          "Elements_Normalized": {
            "Al": 44.0,
            "Cr": 4.0,
            "Ti": 52.0
          }
        },
        "Measured_Composition": {
          "Composition_Type": "at%",
          "Elements_Normalized": {
            "Al": 44.8,
            "Cr": 4.0,
            "O": 0.15,
            "Ti": 51.05
          },
          "Measurement_Method": "ICP-OES for metallic elements; inert gas fusion for oxygen"
        },
        "Note": "Raw powder fabricated by Ar gas atomization from master ingots (Kobe Steel). Al content 0.8 at% higher than nominal to account for ~1 at% evaporation during EBM. 0.15 at% O from surface oxide layer. Balance element is Ti."
      },
      "Process_Info": {
        "Process_Category": "Powder Metallurgy",
        "Process_Text": {
          "original": "Ar gas atomization (Osaka Yakin Kogyo Co., Ltd.) from master ingots provided by Kobe Steel, Ltd. Japan.",
          "simplified": "Ar gas atomization from master ingots"
        },
        "Equipment": "Ar gas atomization system",
        "Key_Params": {
          "Atomization_Gas": "Ar",
          "Supplier": "Osaka Yakin Kogyo Co., Ltd.",
          "Master_Ingot_Supplier": "Kobe Steel, Ltd."
        }
      },
      "Microstructure_Info": {
        "Microstructure_Text": {
          "original": "Spherical powder particles with circularity K=0.94. Single peak particle size distribution with narrow width. Mean diameter dm=70.2 um. High flowability (angle of repose ~44.8 deg) due to small amounts of fine particles (<10 um) and satellites.",
          "simplified": "Spherical Ar-atomized powder, K=0.94, dm=70.2 um, high flowability"
        },
        "Main_Phase": null,
        "Precipitates": [],
        "Porosity_pct": null,
        "Relative_Density_pct": null,
        "Grain_Size_avg_um": 70.2,
        "Precipitate_Size_avg_nm": null,
        "Precipitate_Volume_Fraction_pct": null,
        "Phase_Fraction_pct": null,
        "Advanced_Quantitative_Features": {
          "mean_diameter_dm_um": 70.2,
          "circularity_K": 0.94,
          "angle_of_repose_deg": 44.8,
          "particle_size_range": "spherical with some satellites and fine particles (<10 um)"
        }
      },
      "Properties_Info": [
        {
          "Property_Name": "Particle_Size_avg",
          "Test_Condition": "Measured by laser diffraction particle size distribution analyzer",
          "Value_Numeric": 70.2,
          "Value_Range": null,
          "Value_StdDev": null,
          "Unit": "um",
          "Test_Temperature_K": null,
          "Strain_Rate_s1": null,
          "Tensile_Speed_mm_min": null,
          "Hardness_Load": null,
          "Hardness_Dwell_Time_s": null,
          "Data_Source": "text",
          "Test_Specimen": null,
          "Note": "Mean diameter of raw powder particles"
        },
        {
          "Property_Name": "Powder_Circularity",
          "Test_Condition": "K = 4*pi*A/P^2 where A=projected area, P=perimeter; measured using ImageJ (n>=200)",
          "Value_Numeric": 0.94,
          "Value_Range": null,
          "Value_StdDev": null,
          "Unit": "",
          "Test_Temperature_K": null,
          "Strain_Rate_s1": null,
          "Tensile_Speed_mm_min": null,
          "Hardness_Load": null,
          "Hardness_Dwell_Time_s": null,
          "Data_Source": "image",
          "Test_Specimen": null,
          "Note": "Circularity approaching 1.0 indicates perfect sphericity"
        },
        {
          "Property_Name": "Powder_Flowability",
          "Test_Condition": "Angle of repose measured using revolution powder analyzer",
          "Value_Numeric": 44.8,
          "Value_Range": null,
          "Value_StdDev": null,
          "Unit": "deg",
          "Test_Temperature_K": null,
          "Strain_Rate_s1": null,
          "Tensile_Speed_mm_min": null,
          "Hardness_Load": null,
          "Hardness_Dwell_Time_s": null,
          "Data_Source": "text",
          "Test_Specimen": null,
          "Note": "Comparable to other EBM powders; high flowability due to minimal fine particles and satellites"
        }
      ]
    },
    {
      "Sample_ID": "Cast_48-2-2",
      "Gradient_Material": false,
      "Gradient_Group_ID": null,
      "Composition_Info": {
        "Role": "Reference",
        "Alloy_Name_Raw": "Ti-48Al-2Cr-2Nb",
        "Nominal_Composition": {
          "Composition_Type": "at%",
          "Elements_Normalized": {
            "Al": 48.0,
            "Cr": 2.0,
            "Nb": 2.0,
            "other": 48.0
          }
        },
        "Measured_Composition": {
          "Composition_Type": null,
          "Elements_Normalized": null,
          "Measurement_Method": null
        },
        "Note": "Conventional gamma-TiAl alloy used in commercial LPT blades. Typical composition (at%)."
      },
      "Process_Info": {
        "Process_Category": "Casting",
        "Process_Text": {
          "original": "Conventional precision investment casting.",
          "simplified": "Cast"
        },
        "Equipment": null,
        "Key_Params": {}
      },
      "Microstructure_Info": {
        "Microstructure_Text": {
          "original": "Cast Ti-48Al-2Cr-2Nb alloy microstructure. Grain size 100-800 um according to literature (Refs 43-45).",
          "simplified": "Cast microstructure, grain size 100-800 um"
        },
        "Main_Phase": "Gamma TiAl",
        "Precipitates": [],
        "Porosity_pct": null,
        "Relative_Density_pct": null,
        "Grain_Size_avg_um": null,
        "Precipitate_Size_avg_nm": null,
        "Precipitate_Volume_Fraction_pct": null,
        "Phase_Fraction_pct": null,
        "Advanced_Quantitative_Features": {}
      },
      "Properties_Info": [
        {
          "Property_Name": "Ultimate_Tensile_Strength",
          "Test_Condition": "Room temperature; from literature comparison",
          "Value_Numeric": 500.0,
          "Value_Range": "450-550",
          "Value_StdDev": null,
          "Unit": "MPa",
          "Test_Temperature_K": 298.15,
          "Strain_Rate_s1": null,
          "Tensile_Speed_mm_min": null,
          "Hardness_Load": null,
          "Hardness_Dwell_Time_s": null,
          "Data_Source": "text",
          "Test_Specimen": null,
          "Note": "Reference benchmark for comparison; typical cast properties"
        },
        {
          "Property_Name": "Ultimate_Tensile_Strength",
          "Test_Condition": "High temperature (1023 K); from literature comparison",
          "Value_Numeric": 450.0,
          "Value_Range": null,
          "Value_StdDev": null,
          "Unit": "MPa",
          "Test_Temperature_K": 1023.15,
          "Strain_Rate_s1": null,
          "Tensile_Speed_mm_min": null,
          "Hardness_Load": null,
          "Hardness_Dwell_Time_s": null,
          "Data_Source": "text",
          "Test_Specimen": null,
          "Note": "Reference benchmark for comparison at HT"
        },
        {
          "Property_Name": "Elongation_Total",
          "Test_Condition": "High temperature (1023 K); from literature",
          "Value_Numeric": 10.0,
          "Value_Range": null,
          "Value_StdDev": null,
          "Unit": "%",
          "Test_Temperature_K": 1023.15,
          "Strain_Rate_s1": null,
          "Tensile_Speed_mm_min": null,
          "Hardness_Load": null,
          "Hardness_Dwell_Time_s": null,
          "Data_Source": "text",
          "Test_Specimen": null,
          "Note": "Reference benchmark for comparison; cast alloy HT ductility"
        }
      ]
    },
    {
      "Sample_ID": "Cast_TNM",
      "Gradient_Material": false,
      "Gradient_Group_ID": null,
      "Composition_Info": {
        "Role": "Reference",
        "Alloy_Name_Raw": "TNM alloy (Ti-Al-Nb-Mo-B)",
        "Nominal_Composition": {
          "Composition_Type": "at%",
          "Elements_Normalized": {
            "Ti": 20.0,
            "Al": 20.0,
            "Nb": 20.0,
            "Mo": 20.0,
            "B": 20.0
          }
        },
        "Measured_Composition": {
          "Composition_Type": null,
          "Elements_Normalized": null,
          "Measurement_Method": null
        },
        "Note": "Beta-solidifying TiAl alloy developed by Clemens et al. (Ref 8). Composition not explicitly given in this paper."
      },
      "Process_Info": {
        "Process_Category": "Casting + Heat Treatment",
        "Process_Text": {
          "original": "Conventional casting with subsequent heat treatment for TNM alloys developed by Clemens et al.",
          "simplified": "Cast and heat-treated TNM alloy"
        },
        "Equipment": null,
        "Key_Params": {}
      },
      "Microstructure_Info": {
        "Microstructure_Text": {
          "original": "Beta-containing gamma-TiAl alloy with adjustable beta/B2 phase fraction. Cast microstructure.",
          "simplified": "Beta-containing cast gamma-TiAl alloy"
        },
        "Main_Phase": "Gamma TiAl with beta/B2 phase",
        "Precipitates": [
          {
            "Phase_Type": "beta/B2",
            "Volume_Fraction_pct": null
          }
        ],
        "Porosity_pct": null,
        "Relative_Density_pct": null,
        "Grain_Size_avg_um": null,
        "Precipitate_Size_avg_nm": null,
        "Precipitate_Volume_Fraction_pct": null,
        "Phase_Fraction_pct": null,
        "Advanced_Quantitative_Features": {}
      },
      "Properties_Info": [
        {
          "Property_Name": "Ultimate_Tensile_Strength",
          "Test_Condition": "Room temperature; from literature comparison",
          "Value_Numeric": 750.0,
          "Value_Range": "700-800",
          "Value_StdDev": null,
          "Unit": "MPa",
          "Test_Temperature_K": 298.15,
          "Strain_Rate_s1": null,
          "Tensile_Speed_mm_min": null,
          "Hardness_Load": null,
          "Hardness_Dwell_Time_s": null,
          "Data_Source": "text",
          "Test_Specimen": null,
          "Note": "Reference benchmark for comparison; comparable to EBM R1 sample at RT"
        },
        {
          "Property_Name": "Ultimate_Tensile_Strength",
          "Test_Condition": "High temperature (1023 K); from literature comparison",
          "Value_Numeric": 600.0,
          "Value_Range": null,
          "Value_StdDev": null,
          "Unit": "MPa",
          "Test_Temperature_K": 1023.15,
          "Strain_Rate_s1": null,
          "Tensile_Speed_mm_min": null,
          "Hardness_Load": null,
          "Hardness_Dwell_Time_s": null,
          "Data_Source": "text",
          "Test_Specimen": null,
          "Note": "Reference benchmark for comparison at HT; EBM samples exceed this value"
        }
      ]
    }
  ]
}
