Repository: leeleolay/KnowMat

# **KnowMat**: Agentic Pipeline for Materials Science Data Extraction
*Figure: Schematic of the KnowMat agentic pipeline for extracting structured materials data from scientific literature.*

---

## Overview

**KnowMat** is an advanced, AI-powered Agentic pipeline that automatically extracts structured, machine-readable materials science data from unstructured scientific literature (`.pdf` / `.txt`). Built on **LangGraph** and powered by **OpenAI-compatible LLM APIs** (including ERNIE/Qianfan), KnowMat orchestrates multiple intelligent agents that collaborate to parse papers, extract compositions, processing conditions, characterization details, and material properties with high accuracy.

File: 415反馈/pipeline标注/5_extraction.json
{
  "Paper_Metadata": {
    "Paper_Title": "Qiu, Maik Punke², Yuan Tian³, Ying Han³, Siqi Wang1, Yishi Su4, Marco Salvalaglio2,5,",
    "DOI": "10.5061/dryad.0k6djhb8v"
  },
  "items": [
    {
      "Sample_ID": "Al-ATGB-MD",
      "Gradient_Material": false,
      "Gradient_Group_ID": null,
      "Composition_Info": {
        "Role": "Target",
        "Alloy_Name_Raw": "Al",
        "Nominal_Composition": {
          "Composition_Type": null,
          "Elements_Normalized": null
        },
        "Measured_Composition": {
          "Composition_Type": null,
          "Elements_Normalized": null,
          "Measurement_Method": null
        },
        "Note": "Pure Al; FCC crystal structure. Grain boundary systems studied: Σ27 [110] ATGB, Σ11 [110] ATGB, Σ19 [110] ATGB, Σ25 [100] ATGB, Σ39 [111] STGB, ATGB (φθ = 9.8°), SMGB (φρ = 36.3°), AMGB, and low-angle Σ25 ATGB."
      },
      "Process_Info": {
        "Process_Category": "HeatTreat",
        "Process_Text": {
          "original": "Molecular dynamics (MD) simulations at 0.5 Tm (Al melting point); MD bicrystal configurations include Σ27 [110] ATGB (driven by γ), Σ11 [110] ATGB (φθ = 46.7°), Σ19 [110] ATGB, Σ25 [100] ATGB (driven by τ), Σ39 [111] STGB, ATGB (φθ = 9.8°), SMGB (φρ = 36.3°), and AMGB (equivalent to combining φθ = 9.8° and φρ = 36.3°); driving forces of at least three different values, each simulation repeated at least three times with different initial conditions; oscillatory driving force ψ = 15 × (−1)^{|t|} m eV/atom at frequency f = 1 ns⁻¹; oscillatory shear stress τ = 150 × (−1)^{|t|} MPa at f = 1 ns⁻¹; cyclic annealing simulations.",
          "simplified": "MD simulations of Al bicrystals at 0.5 Tm; multiple GB types (ATGB, STGB, SMGB, AMGB) driven by synthetic driving forces; oscillatory forcing experiments."
        },
        "Equipment": "MD simulation package",
        "Key_Params": {
          "Simulation_Type": "MD",
          "Material": "Al",
          "Temperature_fraction_Tm": 0.5,
          "Driving_Force_Type": "γ_or_τ",
          "Oscillatory_Force_Amplitude_psi_m_eV_atom": "15*(-1)^{|t|}",
          "Oscillatory_Stress_Amplitude_tau_MPa": "150*(-1)^{|t|}",
          "Oscillatory_Frequency_ns1": 1.0,
          "Grain_Boundary_Types": [
            "Σ27 [110] ATGB",
            "Σ11 [110] ATGB",
            "Σ19 [110] ATGB",
            "Σ25 [100] ATGB",
            "Σ39 [111] STGB",
            "ATGB (φθ=9.8°)",
            "SMGB (φρ=36.3°)",
            "AMGB"
          ]
        }
      },
      "Microstructure_Info": {
        "Microstructure_Text": {
          "original": "ATGB structures dissociate into different constituent defects (e.g., twin boundary + another GB for Σ27; two sets of facets for Σ11; different facet sets for Σ19) when migrating in opposite directions; Σ25 low-angle ATGB migrates through glide of different sets of GB dislocations in opposite directions; directional migration involves dissociation of GB into two types of constituent defects with distinct energy barriers; disconnection nucleation, propagation, and annihilation analyzed via minimum energy paths (MEPs); ATGB MEPs are nonsymmetric.",
          "simplified": "ATGBs dissociate into distinct constituent defects during migration; migration mechanism depends on driving force direction; disconnection glide controls migration; ATGB MEPs are nonsymmetric, giving direction-dependent mobility."
        },
        "Main_Phase": "FCC",
        "Precipitates": [],
        "Porosity_pct": null,
        "Relative_Density_pct": null,
        "Grain_Size_avg_um": null,
        "Precipitate_Size_avg_nm": null,
        "Precipitate_Volume_Fraction_pct": null,
        "Phase_Fraction_pct": null,
        "Advanced_Quantitative_Features": {}
      },
      "Properties_Info": [
        {
          "Property_Name": "GB_Migration_Rate_force_direction_difference",
          "Test_Condition": "MD at 0.5 Tm; Σ39 ATGB; oscillatory ψ",
          "Value_Numeric": 0.523,
          "Value_Range": null,
          "Value_StdDev": 0.204,
          "Unit": "m/s",
          "Test_Temperature_K": null,
          "Strain_Rate_s1": null,
          "Tensile_Speed_mm_min": null,
          "Hardness_Load": null,
          "Hardness_Dwell_Time_s": null,
          "Data_Source": "image",
          "Test_Specimen": "Σ39 [111] ATGB Al bicrystal",
          "Note": "Reconstructed from |v+| − |v−| × 10 = 0.523 from MD data in Fig. 2G"
        },
        {
          "Property_Name": "GB_Velocity_under_Cyclic_Annealing",
          "Test_Condition": "PFC simulation; Σ39 [111] ATGB; cyclic annealing f = 3.7 × 10⁻³ s⁻¹",
          "Value_Numeric": 1.5e-08,
          "Value_Range": null,
          "Value_StdDev": null,
          "Unit": "m/s",
          "Test_Temperature_K": null,
          "Strain_Rate_s1": null,
          "Tensile_Speed_mm_min": null,
          "Hardness_Load": null,
          "Hardness_Dwell_Time_s": null,
          "Data_Source": "text",
          "Test_Specimen": "Σ39 [111] ATGB Al bicrystal (PFC)",
          "Note": "Unidirectional GB migration under cyclic annealing; consistent with oscillatory ψ MD result of 0.523 ± 0.204 m/s"
        },
        {
          "Property_Name": "Grain_Growth_Rate_Enhancement",
          "Test_Condition": "MD at 0.6 Tm; oscillatory shear stress τ with zero mean and amplitude below yield strength; f = 1.0 ns⁻¹; 3D polycrystalline Al",
          "Value_Numeric": 2.0,
          "Value_Range": null,
          "Value_StdDev": null,
          "Unit": "dimensionless ratio",
          "Test_Temperature_K": null,
          "Strain_Rate_s1": null,
          "Tensile_Speed_mm_min": null,
          "Hardness_Load": null,
          "Hardness_Dwell_Time_s": null,
          "Data_Source": "text",
          "Test_Specimen": "3D polycrystalline Al",
          "Note": "Grain growth rate with oscillatory shear is ~2× that without oscillatory shear; no substantial dislocation plasticity or twinning observed"
        }
      ]
    },
    {
      "Sample_ID": "Al-STGB-PFC",
      "Gradient_Material": false,
      "Gradient_Group_ID": null,
      "Composition_Info": {
        "Role": "Target",
        "Alloy_Name_Raw": "Al",
        "Nominal_Composition": {
          "Composition_Type": null,
          "Elements_Normalized": null
        },
        "Measured_Composition": {
          "Composition_Type": null,
          "Elements_Normalized": null,
          "Measurement_Method": null
        },
        "Note": "Pure Al; FCC crystal structure. Σ39 [111] STGB studied under PFC cyclic annealing and oscillatory forcing."
      },
      "Process_Info": {
        "Process_Category": "HeatTreat",
        "Process_Text": {
          "original": "PFC simulations for Σ39 [111] STGB under cyclic annealing at frequency 3.7 × 10⁻³ s⁻¹; temperature cycling between T_high and T_low; oscillatory driving force ψ = 15 × (−1)^{|t|} m eV/atom at f = 1 ns⁻¹; oscillatory shear stress τ = 150 × (−1)^{|t|} MPa at f = 1 ns⁻¹.",
          "simplified": "PFC and MD simulations of Al Σ39 [111] STGB under oscillatory forcing and cyclic annealing; zero net drift expected."
        },
        "Equipment": "PFC simulation; MD simulation",
        "Key_Params": {
          "Simulation_Type": "PFC_MD",
          "Material": "Al",
          "Temperature_fraction_Tm": 0.6,
          "Driving_Force_Type": "oscillatory_ψ_or_τ",
          "Cyclic_Annealing_Frequency_s1": 0.0037,
          "Grain_Boundary_Type": "Σ39 [111] STGB"
        }
      },
      "Microstructure_Info": {
        "Microstructure_Text": {
          "original": "STGB is symmetric by both mirror (m') and 2'-fold rotation symmetries; disconnection structures and glide events for upward and downward terrace migration are related by mirror and 2'-fold symmetries; STGB MEP is symmetric about the midpoint of the path.",
          "simplified": "STGB has symmetric disconnection structure; symmetric MEP leads to direction-independent GB mobility."
        },
        "Main_Phase": "FCC",
        "Precipitates": [],
        "Porosity_pct": null,
        "Relative_Density_pct": null,
        "Grain_Size_avg_um": null,
        "Precipitate_Size_avg_nm": null,
        "Precipitate_Volume_Fraction_pct": null,
        "Phase_Fraction_pct": null,
        "Advanced_Quantitative_Features": {}
      },
      "Properties_Info": [
        {
          "Property_Name": "GB_Migration_Rate_Ratio",
          "Test_Condition": "MD for STGB and SMGB at 0.5–0.6 Tm; |v+/v−| ≈ 1 within standard deviation",
          "Value_Numeric": 1.0,
          "Value_Range": null,
          "Value_StdDev": null,
          "Unit": "",
          "Test_Temperature_K": null,
          "Strain_Rate_s1": null,
          "Tensile_Speed_mm_min": null,
          "Hardness_Load": null,
          "Hardness_Dwell_Time_s": null,
          "Data_Source": "text",
          "Test_Specimen": "Σ39 [111] STGB and SMGB",
          "Note": "STGB and SMGB show direction-independent mobility within statistical uncertainty"
        },
        {
          "Property_Name": "GB_Migration_Rate_under_Oscillatory_Forcing",
          "Test_Condition": "MD at 0.6 Tm; oscillatory ψ or τ with zero mean; Σ39 [111] STGB",
          "Value_Numeric": 0.0,
          "Value_Range": null,
          "Value_StdDev": null,
          "Unit": "m/s",
          "Test_Temperature_K": null,
          "Strain_Rate_s1": null,
          "Tensile_Speed_mm_min": null,
          "Hardness_Load": null,
          "Hardness_Dwell_Time_s": null,
          "Data_Source": "text",
          "Test_Specimen": "Σ39 [111] STGB Al bicrystal",
          "Note": "STGB position fluctuates on oscillatory loading but mean velocity is zero (symmetric MEP)"
        }
      ]
    },
    {
      "Sample_ID": "Cu-GB-MD",
      "Gradient_Material": false,
      "Gradient_Group_ID": null,
      "Composition_Info": {
        "Role": "Target",
        "Alloy_Name_Raw": "Cu",
        "Nominal_Composition": {
          "Composition_Type": null,
          "Elements_Normalized": null
        },
        "Measured_Composition": {
          "Composition_Type": null,
          "Elements_Normalized": null,
          "Measurement_Method": null
        },
        "Note": "Pure Cu; FCC crystal structure. Grain boundary systems: Σ27 [110] ATGB, Σ99 [110] STGB."
      },
      "Process_Info": {
        "Process_Category": "Unknown",
        "Process_Text": {
          "original": "MD simulations of Cu bicrystals; Σ27 [110] ATGB driven by γ (free energy density jump); Σ99 [110] STGB driven by τ (shear stress); driving forces of at least three different values, each simulation repeated at least three times with different initial conditions.",
          "simplified": "MD simulations of Cu bicrystals at various driving forces; Σ27 ATGB driven by γ; Σ99 STGB driven by τ."
        },
        "Equipment": "MD simulation package",
        "Key_Params": {
          "Simulation_Type": "MD",
          "Material": "Cu",
          "Grain_Boundary_Types": [
            "Σ27 [110] ATGB",
            "Σ99 [110] STGB"
          ],
          "Driving_Force_Type_Σ27": "γ (free energy density jump)",
          "Driving_Force_Type_Σ99": "τ (shear stress)"
        }
      },
      "Microstructure_Info": {
        "Microstructure_Text": {
          "original": "Σ27 ATGB dissociates into a twin boundary and another GB when migrating in one direction while remaining undissociated when migration is in the opposite direction; Σ99 STGB is macroscopically symmetric but exhibits a 9R phase, microscopically nonsymmetric—the width of the 9R phase differs when migrating in different directions.",
          "simplified": "Σ27 ATGB shows structural dissociation during migration in one direction; Σ99 STGB has asymmetric 9R phase structure affecting migration."
        },
        "Main_Phase": "FCC",
        "Precipitates": [],
        "Porosity_pct": null,
        "Relative_Density_pct": null,
        "Grain_Size_avg_um": null,
        "Precipitate_Size_avg_nm": null,
        "Precipitate_Volume_Fraction_pct": null,
        "Phase_Fraction_pct": null,
        "Advanced_Quantitative_Features": {}
      },
      "Properties_Info": []
    },
    {
      "Sample_ID": "Ni-ATGB-STEM",
      "Gradient_Material": false,
      "Gradient_Group_ID": null,
      "Composition_Info": {
        "Role": "Target",
        "Alloy_Name_Raw": "Ni bicrystal",
        "Nominal_Composition": {
          "Composition_Type": null,
          "Elements_Normalized": null
        },
        "Measured_Composition": {
          "Composition_Type": null,
          "Elements_Normalized": null,
          "Measurement_Method": null
        },
        "Note": "Ni bicrystal; upper grain zone axis close to [112], lower grain zone axis close to [110]; grain boundary is nonsymmetric asymmetric tilt grain boundary (ATGB). FCC crystal structure."
      },
      "Process_Info": {
        "Process_Category": "HeatTreat",
        "Process_Text": {
          "original": "In situ STEM observation of Ni bicrystal ATGB migration under constant and oscillatory annealing temperatures; sample initially annealed at constant 450°C (high temperature); then at constant 400±50°C; then cyclic annealing between 350°C and 450°C with frequency 0.33 Hz (from 20 to 129 min); GB position tracked over time.",
          "simplified": "In situ STEM of Ni bicrystal ATGB under constant and cyclic annealing (350–450°C, 0.33 Hz)."
        },
        "Equipment": "STEM (scanning transmission electron microscope)",
        "Key_Params": {
          "Experiment_Type": "in_situ_STEM",
          "Material": "Ni bicrystal",
          "Upper_Grain_Axis": "[112]",
          "Lower_Grain_Axis": "[110]",
          "Grain_Boundary_Type": "nonsymmetric ATGB",
          "Constant_Annealing_Temperature_C": "400 ± 50",
          "High_Temperature_Annealing_C": 450,
          "Cyclic_Annealing_Tlow_C": 350,
          "Cyclic_Annealing_Thigh_C": 450,
          "Cyclic_Annealing_Frequency_Hz": 0.33
        }
      },
      "Microstructure_Info": {
        "Microstructure_Text": {
          "original": "Upper grain zone axis close to [112], lower grain zone axis close to [110]; grain boundary is nonsymmetric; migration observed in real time under in situ annealing conditions.",
          "simplified": "Nonsymmetric ATGB between [112] and [110] oriented grains; unidirectional migration observed under cyclic annealing."
        },
        "Main_Phase": "FCC",
        "Precipitates": [],
        "Porosity_pct": null,
        "Relative_Density_pct": null,
        "Grain_Size_avg_um": null,
        "Precipitate_Size_avg_nm": null,
        "Precipitate_Volume_Fraction_pct": null,
        "Phase_Fraction_pct": null,
        "Advanced_Quantitative_Features": {}
      },
      "Properties_Info": [
        {
          "Property_Name": "GB_Migration_Rate_constant_T",
          "Test_Condition": "at 400±50°C; constant temperature annealing; Ni bicrystal ATGB",
          "Value_Numeric": 0.08,
          "Value_Range": null,
          "Value_StdDev": 0.05,
          "Unit": "nm/min",
          "Test_Temperature_K": 673.15,
          "Strain_Rate_s1": null,
          "Tensile_Speed_mm_min": null,
          "Hardness_Load": null,
          "Hardness_Dwell_Time_s": null,
          "Data_Source": "text",
          "Test_Specimen": "Ni bicrystal ATGB (upper: [112], lower: [110])",
          "Note": "Small migration likely driven by surface energy difference of two grains"
        },
        {
          "Property_Name": "GB_Migration_Rate_oscillatory_T",
          "Test_Condition": "Cyclic annealing 350–450°C, f = 0.33 Hz; Ni bicrystal ATGB",
          "Value_Numeric": 1.5e-08,
          "Value_Range": null,
          "Value_StdDev": null,
          "Unit": "m/s",
          "Test_Temperature_K": 723.15,
          "Strain_Rate_s1": null,
          "Tensile_Speed_mm_min": null,
          "Hardness_Load": null,
          "Hardness_Dwell_Time_s": null,
          "Data_Source": "text",
          "Test_Specimen": "Ni bicrystal ATGB (upper: [112], lower: [110])",
          "Note": "Unidirectional migration under cyclic annealing; ~5.61 ± 0.4 × 10⁻⁹ m/s; 200× faster than constant T migration; confirms GB Brownian ratchet behavior"
        }
      ]
    }
  ]
}

File: 415反馈/pipeline标注/文献1_extraction.json
{
  "Paper_Metadata": {
    "Paper_Title": "A high strength Al–Li alloy produced by laser powder bed fusion: Densification, microstructure, and mechanical properties",
    "DOI": "10.1016/j.addma.2020.101346"
  },
  "items": [
    {
      "Sample_ID": "LPBF-2195-AsFabricated",
      "Gradient_Material": false,
      "Gradient_Group_ID": null,
      "Composition_Info": {
        "Role": "Target",
        "Alloy_Name_Raw": "AA2195",
        "Nominal_Composition": {
          "Composition_Type": "wt%",
          "Elements_Normalized": {
            "Cu": 3.82,
            "Li": 0.82,
            "Mg": 0.63,
            "Ag": 0.39,
            "Zr": 0.14,
            "other": 94.2
          }
        },
        "Measured_Composition": {
          "Composition_Type": "wt%",
          "Elements_Normalized": {
            "Cu": 3.82,
            "Li": 0.82,
            "Mg": 0.63,
            "Ag": 0.39,
            "Zr": 0.14,
            "other": 94.2
          },
          "Measurement_Method": "ICP-OES"
        },
        "Note": "Li loss of ~24% during LPBF processing; composition still meets AA2195 standard. Measured on LPBF sample fabricated with optimized parameters."
      },
      "Process_Info": {
        "Process_Category": "AM_LPBF",
        "Process_Text": {
          "original": "Gas-atomized Al-Cu-Li-Mg-Ag-Zr powders (mean particle size 35.3 μm) processed by LPBF under protective argon atmosphere. Optimized parameters: laser power 200 W, layer thickness 30 μm, scanning velocity 80 mm/s, hatch spacing 0.1 mm, hatch rotation 90° between consecutive layers. Sample built at room temperature. Tensile plates built perpendicular to building direction.",
          "simplified": "LPBF of gas-atomized 2195 powder with optimized parameters: 200 W, 30 μm layer thickness, 80 mm/s scanning speed, 0.1 mm hatch spacing."
        },
        "Equipment": "Self-developed LPBF machine (Huazhong University of Science and Technology)",
        "Key_Params": {
          "Laser_Power_W": 200.0,
          "Scanning_Speed_mm_s": 80.0,
          "Layer_Thickness_um": 30.0,
          "Hatch_Spacing_um": 100.0,
          "Hatch_Rotation_deg": 90.0,
          "Protective_Atmosphere": "Argon",
          "Volumetric_Energy_Density_J_mm3": 83.3
        }
      },
      "Microstructure_Info": {
        "Microstructure_Text": {
          "original": "Coarse columnar grain microstructure with epitaxial growth through multiple building layers. MP boundaries and columnar grain boundaries clearly distinguishable from MP interiors. MP irregularity responsible for remaining unfused defects. Low thermal conductivity of 2195 leads to low solidification rate, resulting in wider and longer columnarity. Low Zr content (<0.16%) cannot provide enough Al3Zr nuclei for heterogeneous nucleation. Three precipitate forms observed: white precipitates rich in Cu and Mg (round or elongated), grey precipitates rich in O (Al2O3), black precipitates with low Al content indicating Li-containing phase δ' (Al3Li). Heterogeneous element distribution with Cu and Ag enrichment at grain and MP boundaries. High density of dislocations.",
          "simplified": "Coarse columnar grains with epitaxial growth; heterogeneous microstructure with Cu/Mg-rich precipitates at boundaries, Al2O3 oxide particles, and δ' (Al3Li) phase; inhomogeneous element distribution; high dislocation density."
        },
        "Main_Phase": "FCC Al matrix",
        "Precipitates": [
          {
            "Phase_Type": "Cu-Mg rich phase",
            "Volume_Fraction_pct": null
          },
          {
            "Phase_Type": "Al2O3",
            "Volume_Fraction_pct": null
          },
          {
            "Phase_Type": "δ' (Al3Li)",
            "Volume_Fraction_pct": null
          }
        ],
        "Porosity_pct": null,
        "Relative_Density_pct": 99.9,
        "Grain_Size_avg_um": 37.9,
        "Precipitate_Size_avg_nm": null,
        "Precipitate_Volume_Fraction_pct": null,
        "Phase_Fraction_pct": null,
        "Advanced_Quantitative_Features": {}
      },
      "Properties_Info": [
        {
          "Property_Name": "Yield_Strength",
          "Test_Condition": "at room temperature; extension rate 1 mm/min",
          "Value_Numeric": 207.7,
          "Value_Range": null,
          "Value_StdDev": 1.5,
          "Unit": "MPa",
          "Test_Temperature_K": 298.15,
          "Strain_Rate_s1": null,
          "Tensile_Speed_mm_min": 1.0,
          "Hardness_Load": null,
          "Hardness_Dwell_Time_s": null,
          "Data_Source": "text",
          "Test_Specimen": "Dog-bone shaped, gauge section 12 mm × 2.5 mm × 1.5 mm, machined from tensile plates (30 mm × 8 mm × 2 mm) built perpendicular to BD",
          "Note": null
        },
        {
          "Property_Name": "Ultimate_Tensile_Strength",
          "Test_Condition": "at room temperature; extension rate 1 mm/min",
          "Value_Numeric": 340.7,
          "Value_Range": null,
          "Value_StdDev": 2.9,
          "Unit": "MPa",
          "Test_Temperature_K": 298.15,
          "Strain_Rate_s1": null,
          "Tensile_Speed_mm_min": 1.0,
          "Hardness_Load": null,
          "Hardness_Dwell_Time_s": null,
          "Data_Source": "text",
          "Test_Specimen": "Dog-bone shaped, gauge section 12 mm × 2.5 mm × 1.5 mm, machined from tensile plates (30 mm × 8 mm × 2 mm) built perpendicular to BD",
          "Note": null
        },
        {
          "Property_Name": "Elongation_Total",
          "Test_Condition": "at room temperature; extension rate 1 mm/min",
          "Value_Numeric": 17.2,
          "Value_Range": null,
          "Value_StdDev": 0.9,
          "Unit": "%",
          "Test_Temperature_K": 298.15,
          "Strain_Rate_s1": null,
          "Tensile_Speed_mm_min": 1.0,
          "Hardness_Load": null,
          "Hardness_Dwell_Time_s": null,
          "Data_Source": "text",
          "Test_Specimen": "Dog-bone shaped, gauge section 12 mm × 2.5 mm × 1.5 mm, machined from tensile plates (30 mm × 8 mm × 2 mm) built perpendicular to BD",
          "Note": "Generic elongation reported as total elongation"
        },
        {
          "Property_Name": "Geometrically_Necessary_Dislocation_Density",
          "Test_Condition": "Calculated from EBSD KAM maps using formula ρGND = 2θ/(ub) where θ = average misorientation angle, u = step size (3 μm), b = Burgers vector (0.286 nm)",
          "Value_Numeric": 21300000000000.0,
          "Value_Range": null,
          "Value_StdDev": null,
          "Unit": "/m^2",
          "Test_Temperature_K": null,
          "Strain_Rate_s1": null,
          "Tensile_Speed_mm_min": null,
          "Hardness_Load": null,
          "Hardness_Dwell_Time_s": null,
          "Data_Source": "text",
          "Test_Specimen": "EBSD sample from vertical section",
          "Note": "Based on LAGBs (0-5°) KAM analysis"
        }
      ]
    },
    {
      "Sample_ID": "LPBF-2195-T6",
      "Gradient_Material": false,
      "Gradient_Group_ID": null,
      "Composition_Info": {
        "Role": "Target",
        "Alloy_Name_Raw": "AA2195",
        "Nominal_Composition": {
          "Composition_Type": "wt%",
          "Elements_Normalized": {
            "Cu": 3.82,
            "Li": 0.82,
            "Mg": 0.63,
            "Ag": 0.39,
            "Zr": 0.14,
            "other": 94.2
          }
        },
        "Measured_Composition": {
          "Composition_Type": "wt%",
          "Elements_Normalized": {
            "Cu": 3.82,
            "Li": 0.82,
            "Mg": 0.63,
            "Ag": 0.39,
            "Zr": 0.14,
            "other": 94.2
          },
          "Measurement_Method": "ICP-OES"
        },
        "Note": "Same LPBF-processed composition as as-fabricated sample, with same Li loss (~24%). After T6 treatment, elements dissolved into Al matrix and uniformly precipitated."
      },
      "Process_Info": {
        "Process_Category": "AM_LPBF",
        "Process_Text": {
          "original": "Gas-atomized Al-Cu-Li-Mg-Ag-Zr powders (mean particle size 35.3 μm) processed by LPBF under protective argon atmosphere. Optimized parameters: laser power 200 W, layer thickness 30 μm, scanning velocity 80 mm/s, hatch spacing 0.1 mm, hatch rotation 90° between consecutive layers. Then T6 heat treatment: solutionized at 520°C for 1 h, water quenched, aged at 170°C for 6 h, air cooled to room temperature. Tensile plates built perpendicular to building direction.",
          "simplified": "LPBF of gas-atomized 2195 powder with optimized parameters (200 W, 30 μm, 80 mm/s, 0.1 mm hatch), followed by T6 heat treatment (520°C/1h solution + 170°C/6h aging)."
        },
        "Equipment": "Self-developed LPBF machine (Huazhong University of Science and Technology)",
        "Key_Params": {
          "Laser_Power_W": 200.0,
          "Scanning_Speed_mm_s": 80.0,
          "Layer_Thickness_um": 30.0,
          "Hatch_Spacing_um": 100.0,
          "Hatch_Rotation_deg": 90.0,
          "Protective_Atmosphere": "Argon",
          "Volumetric_Energy_Density_J_mm3": 83.3,
          "Solution_Temperature_C": 520.0,
          "Solution_Time_h": 1.0,
          "Aging_Temperature_C": 170.0,
          "Aging_Time_h": 6.0,
          "Cooling_Medium": "Water quench (solution), Air cool (aging)"
        }
      },
      "Microstructure_Info": {
        "Microstructure_Text": {
          "original": "Coarse columnar grain microstructure similar to as-fabricated sample, indicating T6 treatment did not change columnarity character. Homogeneous microstructure after T6 treatment with uniform Mg and Ag distribution. Cu-containing particles evenly distributed. T1 (Al2CuLi) plates precipitate in areas with high dislocation density. T1 phase also precipitates at locations with low dislocation density. T1 plates effectively impede dislocation movement. High density of dislocations retained after T6 treatment.",
          "simplified": "Coarse columnar grains retained; homogeneous element distribution after T6; dominant T1 (Al2CuLi) plate precipitates at dislocations; high dislocation density retained."
        },
        "Main_Phase": "FCC Al matrix",
        "Precipitates": [
          {
            "Phase_Type": "T1 (Al2CuLi)",
            "Volume_Fraction_pct": null
          }
        ],
        "Porosity_pct": null,
        "Relative_Density_pct": 99.9,
        "Grain_Size_avg_um": 34.3,
        "Precipitate_Size_avg_nm": null,
        "Precipitate_Volume_Fraction_pct": null,
        "Phase_Fraction_pct": null,
        "Advanced_Quantitative_Features": {}
      },
      "Properties_Info": [
        {
          "Property_Name": "Yield_Strength",
          "Test_Condition": "at room temperature; extension rate 1 mm/min",
          "Value_Numeric": 521.3,
          "Value_Range": null,
          "Value_StdDev": 14.4,
          "Unit": "MPa",
          "Test_Temperature_K": 298.15,
          "Strain_Rate_s1": null,
          "Tensile_Speed_mm_min": 1.0,
          "Hardness_Load": null,
          "Hardness_Dwell_Time_s": null,
          "Data_Source": "text",
          "Test_Specimen": "Dog-bone shaped, gauge section 12 mm × 2.5 mm × 1.5 mm, machined from tensile plates (30 mm × 8 mm × 2 mm) built perpendicular to BD",
          "Note": null
        },
        {
          "Property_Name": "Ultimate_Tensile_Strength",
          "Test_Condition": "at room temperature; extension rate 1 mm/min",
          "Value_Numeric": 587.0,
          "Value_Range": null,
          "Value_StdDev": 7.2,
          "Unit": "MPa",
          "Test_Temperature_K": 298.15,
          "Strain_Rate_s1": null,
          "Tensile_Speed_mm_min": 1.0,
          "Hardness_Load": null,
          "Hardness_Dwell_Time_s": null,
          "Data_Source": "text",
          "Test_Specimen": "Dog-bone shaped, gauge section 12 mm × 2.5 mm × 1.5 mm, machined from tensile plates (30 mm × 8 mm × 2 mm) built perpendicular to BD",
          "Note": null
        },
        {
          "Property_Name": "Elongation_Total",
          "Test_Condition": "at room temperature; extension rate 1 mm/min",
          "Value_Numeric": 6.9,
          "Value_Range": null,
          "Value_StdDev": 0.3,
          "Unit": "%",
          "Test_Temperature_K": 298.15,
          "Strain_Rate_s1": null,
          "Tensile_Speed_mm_min": 1.0,
          "Hardness_Load": null,
          "Hardness_Dwell_Time_s": null,
          "Data_Source": "text",
          "Test_Specimen": "Dog-bone shaped, gauge section 12 mm × 2.5 mm × 1.5 mm, machined from tensile plates (30 mm × 8 mm × 2 mm) built perpendicular to BD",
          "Note": "Generic elongation reported as total elongation"
        },
        {
          "Property_Name": "Geometrically_Necessary_Dislocation_Density",
          "Test_Condition": "Calculated from EBSD KAM maps using formula ρGND = 2θ/(ub) where θ = average misorientation angle, u = step size (3 μm), b = Burgers vector (0.286 nm)",
          "Value_Numeric": 17200000000000.0,
          "Value_Range": null,
          "Value_StdDev": null,
          "Unit": "/m^2",
          "Test_Temperature_K": null,
          "Strain_Rate_s1": null,
          "Tensile_Speed_mm_min": null,
          "Hardness_Load": null,
          "Hardness_Dwell_Time_s": null,
          "Data_Source": "text",
          "Test_Specimen": "EBSD sample from vertical section",
          "Note": "Based on LAGBs (0-5°) KAM analysis; lower than as-fabricated (2.13×10^13 /m^2) but still high"
        }
      ]
    },
    {
      "Sample_ID": "AA2195-Powder",
      "Gradient_Material": false,
      "Gradient_Group_ID": null,
      "Composition_Info": {
        "Role": "Reference",
        "Alloy_Name_Raw": "AA2195",
        "Nominal_Composition": {
          "Composition_Type": "wt%",
          "Elements_Normalized": {
            "Cu": 3.95,
            "Li": 1.08,
            "Mg": 0.68,
            "Ag": 0.4,
            "Zr": 0.11,
            "other": 93.78
          }
        },
        "Measured_Composition": {
          "Composition_Type": "wt%",
          "Elements_Normalized": {
            "Cu": 3.95,
            "Li": 1.08,
            "Mg": 0.68,
            "Ag": 0.4,
            "Zr": 0.11,
            "other": 93.78
          },
          "Measurement_Method": "ICP-OES"
        },
        "Note": "Gas-atomized powder starting material. Mean particle size 35.3 μm. Standard composition range for AA2195: Cu 3.7-4.3, Li 0.8-1.2, Mg 0.25-0.8, Ag 0.25-0.6, Zr 0.08-0.16, Al Bal."
      },
      "Process_Info": {
        "Process_Category": "Unknown",
        "Process_Text": {
          "original": "Gas-atomized Al-Cu-Li-Mg-Ag-Zr powders supplied by Intelligence Manufacturing Technology. Powder particles exhibit nearly spherical shape with mean particle size of 35.3 μm.",
          "simplified": "Gas-atomized 2195 Al-Li alloy powder, spherical morphology, 35.3 μm mean particle size."
        },
        "Equipment": "Intelligence Manufacturing Technology (supplier)",
        "Key_Params": {
          "Powder_Size_avg_um": 35.3
        }
      },
      "Microstructure_Info": {
        "Microstructure_Text": {
          "original": "not provided",
          "simplified": "not provided"
        },
        "Main_Phase": null,
        "Precipitates": [],
        "Porosity_pct": null,
        "Relative_Density_pct": null,
        "Grain_Size_avg_um": null,
        "Precipitate_Size_avg_nm": null,
        "Precipitate_Volume_Fraction_pct": null,
        "Phase_Fraction_pct": null,
        "Advanced_Quantitative_Features": {}
      },
      "Properties_Info": []
    },
    {
      "Sample_ID": "AA2195-Plate-T6",
      "Gradient_Material": false,
      "Gradient_Group_ID": null,
      "Composition_Info": {
        "Role": "Reference",
        "Alloy_Name_Raw": "AA2195",
        "Nominal_Composition": {
          "Composition_Type": "at%",
          "Elements_Normalized": {
            "Al": 93.960206,
            "Cu": 3.938996,
            "Li": 1.009999,
            "Mg": 0.535299,
            "Ag": 0.4343,
            "Zr": 0.1212
          }
        },
        "Measured_Composition": {
          "Composition_Type": null,
          "Elements_Normalized": null,
          "Measurement_Method": null
        },
        "Note": "Commercial AA2195-T6 plate reference from literature (Kim et al., 2016). Requires 180 h aging duration. Properties compared in Table 3."
      },
      "Process_Info": {
        "Process_Category": "HeatTreat",
        "Process_Text": {
          "original": "Commercial AA2195 plate subjected to T6 heat treatment (solutionized, quenched, aged). Requires up to 180 h aging duration per standard practice. Data from Kim et al. (2016).",
          "simplified": "Commercial AA2195-T6 plate with 180 h aging treatment."
        },
        "Equipment": null,
        "Key_Params": {
          "Aging_Time_h": 180.0
        }
      },
      "Microstructure_Info": {
        "Microstructure_Text": {
          "original": "not provided",
          "simplified": "not provided"
        },
        "Main_Phase": null,
        "Precipitates": [],
        "Porosity_pct": null,
        "Relative_Density_pct": null,
        "Grain_Size_avg_um": null,
        "Precipitate_Size_avg_nm": null,
        "Precipitate_Volume_Fraction_pct": null,
        "Phase_Fraction_pct": null,
        "Advanced_Quantitative_Features": {}
      },
      "Properties_Info": [
        {
          "Property_Name": "Yield_Strength",
          "Test_Condition": "at room temperature",
          "Value_Numeric": 497.0,
          "Value_Range": null,
          "Value_StdDev": 1.9,
          "Unit": "MPa",
          "Test_Temperature_K": 298.15,
          "Strain_Rate_s1": null,
          "Tensile_Speed_mm_min": null,
          "Hardness_Load": null,
          "Hardness_Dwell_Time_s": null,
          "Data_Source": "text",
          "Test_Specimen": null,
          "Note": "Reference data from Kim et al. (2016) - AA2195-T6 commercial plate"
        },
        {
          "Property_Name": "Ultimate_Tensile_Strength",
          "Test_Condition": "at room temperature",
          "Value_Numeric": 560.0,
          "Value_Range": null,
          "Value_StdDev": 4.2,
          "Unit": "MPa",
          "Test_Temperature_K": 298.15,
          "Strain_Rate_s1": null,
          "Tensile_Speed_mm_min": null,
          "Hardness_Load": null,
          "Hardness_Dwell_Time_s": null,
          "Data_Source": "text",
          "Test_Specimen": null,
          "Note": "Reference data from Kim et al. (2016) - AA2195-T6 commercial plate"
        },
        {
          "Property_Name": "Elongation_Total",
          "Test_Condition": "at room temperature",
          "Value_Numeric": 6.8,
          "Value_Range": null,
          "Value_StdDev": 0.4,
          "Unit": "%",
          "Test_Temperature_K": 298.15,
          "Strain_Rate_s1": null,
          "Tensile_Speed_mm_min": null,
          "Hardness_Load": null,
          "Hardness_Dwell_Time_s": null,
          "Data_Source": "text",
          "Test_Specimen": null,
          "Note": "Reference data from Kim et al. (2016) - AA2195-T6 commercial plate"
        }
      ]
    },
    {
      "Sample_ID": "AA2195-Plate-T8",
      "Gradient_Material": false,
      "Gradient_Group_ID": null,
      "Composition_Info": {
        "Role": "Reference",
        "Alloy_Name_Raw": "AA2195",
        "Nominal_Composition": {
          "Composition_Type": "at%",
          "Elements_Normalized": {
            "Al": 93.960206,
            "Cu": 3.938996,
            "Li": 1.009999,
            "Mg": 0.535299,
            "Ag": 0.4343,
            "Zr": 0.1212
          }
        },
        "Measured_Composition": {
          "Composition_Type": null,
          "Elements_Normalized": null,
          "Measurement_Method": null
        },
        "Note": "Commercial AA2195-T8 plate reference from literature (Kim et al., 2016). Requires 2.5% deformation before aging and 20 h aging duration. LPBF-T6 achieves similar strength properties."
      },
      "Process_Info": {
        "Process_Category": "HeatTreat",
        "Process_Text": {
          "original": "Commercial AA2195 plate subjected to T8 heat treatment (solutionized, quenched, 2.5% deformation, aged 20 h). Data from Kim et al. (2016). Work hardening combined with precipitation strengthening.",
          "simplified": "Commercial AA2195-T8 plate with 2.5% pre-stretch deformation and 20 h aging."
        },
        "Equipment": null,
        "Key_Params": {
          "Deformation_pct": 2.5,
          "Aging_Time_h": 20.0
        }
      },
      "Microstructure_Info": {
        "Microstructure_Text": {
          "original": "not provided",
          "simplified": "not provided"
        },
        "Main_Phase": null,
        "Precipitates": [],
        "Porosity_pct": null,
        "Relative_Density_pct": null,
        "Grain_Size_avg_um": null,
        "Precipitate_Size_avg_nm": null,
        "Precipitate_Volume_Fraction_pct": null,
        "Phase_Fraction_pct": null,
        "Advanced_Quantitative_Features": {}
      },
      "Properties_Info": [
        {
          "Property_Name": "Yield_Strength",
          "Test_Condition": "at room temperature",
          "Value_Numeric": 540.0,
          "Value_Range": null,
          "Value_StdDev": 29.7,
          "Unit": "MPa",
          "Test_Temperature_K": 298.15,
          "Strain_Rate_s1": null,
          "Tensile_Speed_mm_min": null,
          "Hardness_Load": null,
          "Hardness_Dwell_Time_s": null,
          "Data_Source": "text",
          "Test_Specimen": null,
          "Note": "Reference data from Kim et al. (2016) - AA2195-T8 commercial plate with work hardening"
        },
        {
          "Property_Name": "Ultimate_Tensile_Strength",
          "Test_Condition": "at room temperature",
          "Value_Numeric": 574.0,
          "Value_Range": null,
          "Value_StdDev": 29.6,
          "Unit": "MPa",
          "Test_Temperature_K": 298.15,
          "Strain_Rate_s1": null,
          "Tensile_Speed_mm_min": null,
          "Hardness_Load": null,
          "Hardness_Dwell_Time_s": null,
          "Data_Source": "text",
          "Test_Specimen": null,
          "Note": "Reference data from Kim et al. (2016) - AA2195-T8 commercial plate with work hardening"
        },
        {
          "Property_Name": "Elongation_Total",
          "Test_Condition": "at room temperature",
          "Value_Numeric": 7.8,
          "Value_Range": null,
          "Value_StdDev": 0.3,
          "Unit": "%",
          "Test_Temperature_K": 298.15,
          "Strain_Rate_s1": null,
          "Tensile_Speed_mm_min": null,
          "Hardness_Load": null,
          "Hardness_Dwell_Time_s": null,
          "Data_Source": "text",
          "Test_Specimen": null,
          "Note": "Reference data from Kim et al. (2016) - AA2195-T8 commercial plate with work hardening"
        }
      ]
    }
  ]
}
