Repository: leeleolay/KnowMat

# **KnowMat**: Agentic Pipeline for Materials Science Data Extraction
*Figure: Schematic of the KnowMat agentic pipeline for extracting structured materials data from scientific literature.*

---

## Overview

**KnowMat** is an advanced, AI-powered Agentic pipeline that automatically extracts structured, machine-readable materials science data from unstructured scientific literature (`.pdf` / `.txt`). Built on **LangGraph** and powered by **OpenAI-compatible LLM APIs** (including ERNIE/Qianfan), KnowMat orchestrates multiple intelligent agents that collaborate to parse papers, extract compositions, processing conditions, characterization details, and material properties with high accuracy.

File: 415反馈/pipeline标注/文献2_extraction.json
{
  "Paper_Metadata": {
    "Paper_Title": "High strength Al–Li alloy development for laser powder bed fusion",
    "DOI": "10.1016/j.addma.2021.102249"
  },
  "items": [
    {
      "Sample_ID": "Ingot-1",
      "Gradient_Material": false,
      "Gradient_Group_ID": null,
      "Composition_Info": {
        "Role": "Reference",
        "Alloy_Name_Raw": "Al-4Cu-1.25Li",
        "Nominal_Composition": {
          "Composition_Type": "wt%",
          "Elements_Normalized": {
            "Cu": 4.0,
            "Li": 1.25,
            "Al": 94.75
          }
        },
        "Measured_Composition": {
          "Composition_Type": null,
          "Elements_Normalized": null,
          "Measurement_Method": null
        },
        "Note": "Nominal composition from ingot development study; no Sc or Zr addition (control sample)"
      },
      "Process_Info": {
        "Process_Category": "AM_LPBF",
        "Process_Text": {
          "original": "Casting using high purity aluminum (99.99%), Al-10Li, Al-50Cu master alloys; ingots sectioned into thin cylinders (30 mm diameter, 5 mm thickness); P800 grit polish; laser glazing with IPG YLR-500 fiber laser (500 W max), scanning velocities 400-800 mm/s, hatch spacing 0.1 mm, beam defocusing distance 0 mm",
          "simplified": "Arc melting and casting of Al-4Cu-1.25Li ingots; laser glazing as screening method for LPBF compatibility"
        },
        "Equipment": "IPG YLR-500 fiber laser (500 W max)",
        "Key_Params": {
          "Laser_Power_W": 500,
          "Scanning_Velocity_mm_s": "400-800",
          "Hatch_Spacing_mm": 0.1,
          "Beam_Defocusing_Distance_mm": 0
        }
      },
      "Microstructure_Info": {
        "Microstructure_Text": {
          "original": "Cast region showed typical dendrite structure with white phases distributed along dendrite boundaries (Cu-containing intergranular phases). Laser glazing region: interdendritic phases nearly absent due to high cooling rate dissolving phases and freezing solutes in Al matrix. Only small amount of fine white phases (Al2Cu) left in laser glazing region.",
          "simplified": "Cast: dendritic structure with Cu-rich intergranular phases. Laser glazed: fine equiaxed grains, intergranular phases dissolved, fine Al2Cu particles remaining"
        },
        "Main_Phase": "FCC Al",
        "Precipitates": [
          {
            "Phase_Type": "Al2Cu",
            "Volume_Fraction_pct": null
          }
        ],
        "Porosity_pct": null,
        "Relative_Density_pct": null,
        "Grain_Size_avg_um": 257.9,
        "Precipitate_Size_avg_nm": null,
        "Precipitate_Volume_Fraction_pct": null,
        "Phase_Fraction_pct": null,
        "Advanced_Quantitative_Features": {}
      },
      "Properties_Info": [
        {
          "Property_Name": "Grain_Size_Equivalent_Circle_Diameter",
          "Test_Condition": "Laser glazing region; scanning velocity 400-600 mm/s",
          "Value_Numeric": 16.0,
          "Value_Range": null,
          "Value_StdDev": null,
          "Unit": "μm",
          "Test_Temperature_K": null,
          "Strain_Rate_s1": null,
          "Tensile_Speed_mm_min": null,
          "Hardness_Load": null,
          "Hardness_Dwell_Time_s": null,
          "Data_Source": "image",
          "Test_Specimen": "Longitudinal section of laser glazed sample",
          "Note": "Average equivalent circle diameter in laser glazing region; cracks present"
        }
      ]
    },
    {
      "Sample_ID": "Ingot-2",
      "Gradient_Material": false,
      "Gradient_Group_ID": null,
      "Composition_Info": {
        "Role": "Reference",
        "Alloy_Name_Raw": "Al-4Cu-1.25Li-0.4Sc-0.2Zr",
        "Nominal_Composition": {
          "Composition_Type": "wt%",
          "Elements_Normalized": {
            "Cu": 4.0,
            "Li": 1.25,
            "Sc": 0.4,
            "Zr": 0.2,
            "Al": 94.15
          }
        },
        "Measured_Composition": {
          "Composition_Type": null,
          "Elements_Normalized": null,
          "Measurement_Method": null
        },
        "Note": "Nominal composition from ingot development study; prepared with Al-2Sc-1Zr master alloy"
      },
      "Process_Info": {
        "Process_Category": "AM_LPBF",
        "Process_Text": {
          "original": "Casting using high purity aluminum (99.99%), Al-10Li, Al-50Cu, Al-2Sc-1Zr (wt%) master alloys; ingots sectioned into thin cylinders (30 mm diameter, 5 mm thickness); P800 grit polish; laser glazing with IPG YLR-500 fiber laser (500 W max), scanning velocities 400-800 mm/s, hatch spacing 0.1 mm",
          "simplified": "Arc melting with Sc-Zr inoculation; laser glazing as LPBF screening method"
        },
        "Equipment": "IPG YLR-500 fiber laser (500 W max)",
        "Key_Params": {
          "Laser_Power_W": 500,
          "Scanning_Velocity_mm_s": "400-800",
          "Hatch_Spacing_mm": 0.1,
          "Beam_Defocusing_Distance_mm": 0
        }
      },
      "Microstructure_Info": {
        "Microstructure_Text": {
          "original": "Cast region: fine equiaxed grains with polygonal Al3(Sc,Zr) phases inside grains and Cu-containing intergranular phases at boundaries. Laser glazing region: columnar grains preferentially advancing along normal direction of molten pool boundaries; fine equiaxed grains occasionally at molten pool boundaries; polygonal Al3(Sc,Zr) phases present.",
          "simplified": "Fine equiaxed grains in cast; columnar grains with Al3(Sc,Zr) precipitates in laser glazed region; intergranular Cu phases dissolved during glazing"
        },
        "Main_Phase": "FCC Al",
        "Precipitates": [
          {
            "Phase_Type": "Al3(Sc,Zr)",
            "Volume_Fraction_pct": null
          },
          {
            "Phase_Type": "Al2Cu",
            "Volume_Fraction_pct": null
          }
        ],
        "Porosity_pct": null,
        "Relative_Density_pct": null,
        "Grain_Size_avg_um": 15.6,
        "Precipitate_Size_avg_nm": null,
        "Precipitate_Volume_Fraction_pct": null,
        "Phase_Fraction_pct": null,
        "Advanced_Quantitative_Features": {}
      },
      "Properties_Info": [
        {
          "Property_Name": "Grain_Size_Equivalent_Circle_Diameter",
          "Test_Condition": "Cast region of ingot",
          "Value_Numeric": 15.6,
          "Value_Range": null,
          "Value_StdDev": null,
          "Unit": "μm",
          "Test_Temperature_K": null,
          "Strain_Rate_s1": null,
          "Tensile_Speed_mm_min": null,
          "Hardness_Load": null,
          "Hardness_Dwell_Time_s": null,
          "Data_Source": "image",
          "Test_Specimen": "Longitudinal section of cast ingot",
          "Note": "Significant grain refinement compared to sample #1 (257.9 μm to 15.6 μm)"
        }
      ]
    },
    {
      "Sample_ID": "Ingot-3",
      "Gradient_Material": false,
      "Gradient_Group_ID": null,
      "Composition_Info": {
        "Role": "Reference",
        "Alloy_Name_Raw": "Al-4Cu-1.25Li-0.6Sc-0.3Zr",
        "Nominal_Composition": {
          "Composition_Type": "wt%",
          "Elements_Normalized": {
            "Cu": 4.0,
            "Li": 1.25,
            "Sc": 0.6,
            "Zr": 0.3,
            "Al": 93.85
          }
        },
        "Measured_Composition": {
          "Composition_Type": null,
          "Elements_Normalized": null,
          "Measurement_Method": null
        },
        "Note": "Nominal composition from ingot development study; intermediate Sc-Zr content"
      },
      "Process_Info": {
        "Process_Category": "AM_LPBF",
        "Process_Text": {
          "original": "Casting using high purity aluminum (99.99%), Al-10Li, Al-50Cu, Al-2Sc-1Zr (wt%) master alloys; ingots sectioned into thin cylinders (30 mm diameter, 5 mm thickness); P800 grit polish; laser glazing with IPG YLR-500 fiber laser (500 W max), scanning velocities 400-800 mm/s, hatch spacing 0.1 mm",
          "simplified": "Arc melting with intermediate Sc-Zr inoculation; laser glazing for LPBF screening"
        },
        "Equipment": "IPG YLR-500 fiber laser (500 W max)",
        "Key_Params": {
          "Laser_Power_W": 500,
          "Scanning_Velocity_mm_s": "400-800",
          "Hatch_Spacing_mm": 0.1,
          "Beam_Defocusing_Distance_mm": 0
        }
      },
      "Microstructure_Info": {
        "Microstructure_Text": {
          "original": "Cast region: fine equiaxed grains with polygonal Al3(Sc,Zr) phases. Laser glazing region: columnar grains with increased amount of equiaxed grains at boundaries compared to #2; fine polygonal Al3(Sc,Zr) phases present; intergranular Cu phases dissolved.",
          "simplified": "Fine equiaxed cast structure; refined columnar grains in laser glazed region with more equiaxed grains at boundaries"
        },
        "Main_Phase": "FCC Al",
        "Precipitates": [
          {
            "Phase_Type": "Al3(Sc,Zr)",
            "Volume_Fraction_pct": null
          },
          {
            "Phase_Type": "Al2Cu",
            "Volume_Fraction_pct": null
          }
        ],
        "Porosity_pct": null,
        "Relative_Density_pct": null,
        "Grain_Size_avg_um": 13.8,
        "Precipitate_Size_avg_nm": null,
        "Precipitate_Volume_Fraction_pct": null,
        "Phase_Fraction_pct": null,
        "Advanced_Quantitative_Features": {}
      },
      "Properties_Info": [
        {
          "Property_Name": "Grain_Size_Equivalent_Circle_Diameter",
          "Test_Condition": "Cast region",
          "Value_Numeric": 13.8,
          "Value_Range": null,
          "Value_StdDev": null,
          "Unit": "μm",
          "Test_Temperature_K": null,
          "Strain_Rate_s1": null,
          "Tensile_Speed_mm_min": null,
          "Hardness_Load": null,
          "Hardness_Dwell_Time_s": null,
          "Data_Source": "image",
          "Test_Specimen": "Cast ingot section",
          "Note": "Further refinement from higher Sc-Zr content"
        }
      ]
    },
    {
      "Sample_ID": "Ingot-4",
      "Gradient_Material": false,
      "Gradient_Group_ID": null,
      "Composition_Info": {
        "Role": "Reference",
        "Alloy_Name_Raw": "Al-4Cu-1.25Li-0.8Sc-0.4Zr",
        "Nominal_Composition": {
          "Composition_Type": "wt%",
          "Elements_Normalized": {
            "Cu": 4.0,
            "Li": 1.25,
            "Sc": 0.8,
            "Zr": 0.4,
            "Al": 93.55
          }
        },
        "Measured_Composition": {
          "Composition_Type": null,
          "Elements_Normalized": null,
          "Measurement_Method": null
        },
        "Note": "Nominal composition; suggested inoculation for LPBF processing (along with #5)"
      },
      "Process_Info": {
        "Process_Category": "AM_LPBF",
        "Process_Text": {
          "original": "Casting using high purity aluminum (99.99%), Al-10Li, Al-50Cu, Al-2Sc-1Zr (wt%) master alloys; ingots sectioned into thin cylinders; P800 grit polish; laser glazing with IPG YLR-500 fiber laser (500 W), scanning velocities 400-800 mm/s, hatch spacing 0.1 mm",
          "simplified": "Arc melting with 0.8Sc-0.4Zr inoculation; laser glazing screening for LPBF"
        },
        "Equipment": "IPG YLR-500 fiber laser (500 W max)",
        "Key_Params": {
          "Laser_Power_W": 500,
          "Scanning_Velocity_mm_s": "400-800",
          "Hatch_Spacing_mm": 0.1,
          "Beam_Defocusing_Distance_mm": 0
        }
      },
      "Microstructure_Info": {
        "Microstructure_Text": {
          "original": "Cast region: fine equiaxed grains. Laser glazing region: finer and shorter columnar grains; increased amount of equiaxed grains at molten pool boundaries; polygonal Al3(Sc,Zr) phases present.",
          "simplified": "Crack-free laser glazing region; bimodal grain structure with refined columnar grains"
        },
        "Main_Phase": "FCC Al",
        "Precipitates": [
          {
            "Phase_Type": "Al3(Sc,Zr)",
            "Volume_Fraction_pct": null
          },
          {
            "Phase_Type": "Al2Cu",
            "Volume_Fraction_pct": null
          }
        ],
        "Porosity_pct": null,
        "Relative_Density_pct": null,
        "Grain_Size_avg_um": 11.7,
        "Precipitate_Size_avg_nm": null,
        "Precipitate_Volume_Fraction_pct": null,
        "Phase_Fraction_pct": null,
        "Advanced_Quantitative_Features": {}
      },
      "Properties_Info": [
        {
          "Property_Name": "Grain_Size_Equivalent_Circle_Diameter",
          "Test_Condition": "Cast region",
          "Value_Numeric": 11.7,
          "Value_Range": null,
          "Value_StdDev": null,
          "Unit": "μm",
          "Test_Temperature_K": null,
          "Strain_Rate_s1": null,
          "Tensile_Speed_mm_min": null,
          "Hardness_Load": null,
          "Hardness_Dwell_Time_s": null,
          "Data_Source": "image",
          "Test_Specimen": "Cast ingot section",
          "Note": "Grain refinement approaching minimum (~10 μm) for casting"
        }
      ]
    },
    {
      "Sample_ID": "Ingot-5",
      "Gradient_Material": false,
      "Gradient_Group_ID": null,
      "Composition_Info": {
        "Role": "Reference",
        "Alloy_Name_Raw": "Al-4Cu-1.25Li-1Sc-0.5Zr",
        "Nominal_Composition": {
          "Composition_Type": "wt%",
          "Elements_Normalized": {
            "Cu": 4.0,
            "Li": 1.25,
            "Sc": 1.0,
            "Zr": 0.5,
            "Al": 93.25
          }
        },
        "Measured_Composition": {
          "Composition_Type": null,
          "Elements_Normalized": null,
          "Measurement_Method": null
        },
        "Note": "Nominal composition; selected for LPBF powder production (optimized composition)"
      },
      "Process_Info": {
        "Process_Category": "AM_LPBF",
        "Process_Text": {
          "original": "Casting using high purity aluminum (99.99%), Al-10Li, Al-50Cu, Al-2Sc-1Zr (wt%) master alloys; ingots sectioned into thin cylinders; P800 grit polish; laser glazing with IPG YLR-500 fiber laser (500 W), scanning velocities 400-800 mm/s, hatch spacing 0.1 mm; converted to powder by inert gas atomization (Hunan Hengji Powder Technology)",
          "simplified": "Arc melting with maximum Sc-Zr inoculation; laser glazing screening; powder atomization for LPBF"
        },
        "Equipment": "IPG YLR-500 fiber laser (500 W max); Hunan Hengji Powder Technology gas atomization system",
        "Key_Params": {
          "Laser_Power_W": 500,
          "Scanning_Velocity_mm_s": "400-800",
          "Hatch_Spacing_mm": 0.1,
          "Beam_Defocusing_Distance_mm": 0
        }
      },
      "Microstructure_Info": {
        "Microstructure_Text": {
          "original": "Cast region: fine equiaxed grains (18.2 μm) larger than #2-#4 due to exceeding grain refinement limit; polygonal Al3(Sc,Zr) phases clustered and coarsened. Laser glazing region: nearly fully equiaxed grains (1.4 μm); finest grain structure among all samples; crack-free.",
          "simplified": "Crack-free laser glazing with finest nearly equiaxed grains (1.4 μm); Al3(Sc,Zr) as heterogeneous nucleation sites for grain refinement"
        },
        "Main_Phase": "FCC Al",
        "Precipitates": [
          {
            "Phase_Type": "Al3(Sc,Zr)",
            "Volume_Fraction_pct": null
          },
          {
            "Phase_Type": "Al2Cu",
            "Volume_Fraction_pct": null
          }
        ],
        "Porosity_pct": null,
        "Relative_Density_pct": null,
        "Grain_Size_avg_um": 1.4,
        "Precipitate_Size_avg_nm": null,
        "Precipitate_Volume_Fraction_pct": null,
        "Phase_Fraction_pct": null,
        "Advanced_Quantitative_Features": {}
      },
      "Properties_Info": [
        {
          "Property_Name": "Grain_Size_Equivalent_Circle_Diameter",
          "Test_Condition": "Cast and laser glazing regions",
          "Value_Numeric": 1.4,
          "Value_Range": "1.4-18.2",
          "Value_StdDev": null,
          "Unit": "μm",
          "Test_Temperature_K": null,
          "Strain_Rate_s1": null,
          "Tensile_Speed_mm_min": null,
          "Hardness_Load": null,
          "Hardness_Dwell_Time_s": null,
          "Data_Source": "image",
          "Test_Specimen": "Longitudinal sections of ingot",
          "Note": "Finest grain structure among all laser glazing samples; order of magnitude finer than cast region"
        }
      ]
    },
    {
      "Sample_ID": "LPBF-AlCuLiScZr",
      "Gradient_Material": false,
      "Gradient_Group_ID": null,
      "Composition_Info": {
        "Role": "Target",
        "Alloy_Name_Raw": "Al-Cu-Li-Sc-Zr",
        "Nominal_Composition": {
          "Composition_Type": "wt%",
          "Elements_Normalized": {
            "Cu": 3.89,
            "Li": 1.22,
            "Sc": 0.98,
            "Zr": 0.43,
            "Al": 93.48
          }
        },
        "Measured_Composition": {
          "Composition_Type": "wt%",
          "Elements_Normalized": {
            "Cu": 3.93,
            "Li": 1.11,
            "Sc": 0.97,
            "Zr": 0.42,
            "Al": 93.57
          },
          "Measurement_Method": "ICP-OES"
        },
        "Note": "Measured composition of LPBF sample (as-fabricated); Li loss rate 9% from powder to LPBF sample; powder atomized by Hunan Hengji Powder Technology using inert gas atomization"
      },
      "Process_Info": {
        "Process_Category": "AM_LPBF",
        "Process_Text": {
          "original": "Gas atomized powder (Hunan Hengji Powder Technology) with D50 ~30-50 μm particle size; LPBF processing on LiM-X260A LPBF machine (same laser/optical system as in-house LPBF); optimized parameters: laser power 300 W, scanning velocity 1200 mm/s, hatch spacing 0.1 mm, layer thickness 40 μm, hatch style rotation 90°; processing efficiency 4.8 mm³/s; cuboid samples 8×8×6 mm, tensile plates 84×5×11 mm per ASTM B557M-10",
          "simplified": "Novel Al-Cu-Li-Sc-Zr alloy specifically designed for LPBF; inert gas atomized powder; optimized LPBF parameters: 300 W, 1200 mm/s, 0.1 mm hatch, 40 μm layer, 90° rotation"
        },
        "Equipment": "LiM-X260A LPBF machine; IPG YLR-500 fiber laser system",
        "Key_Params": {
          "Laser_Power_W": 300,
          "Scanning_Speed_mm_s": 1200,
          "Hatch_Spacing_um": 100,
          "Layer_Thickness_um": 40,
          "Hatch_Rotation_deg": 90,
          "Volumetric_Energy_Density_J_mm3": null,
          "Processing_Efficiency_mm3_s": 4.8
        }
      },
      "Microstructure_Info": {
        "Microstructure_Text": {
          "original": "Bimodal grain microstructure: fine equiaxed grains (0.6 μm average equivalent circle diameter) mainly at molten pool boundaries due to high number density of primary Al3(Sc,Zr) nucleation sites; fine columnar grains (2.5 μm average equivalent circle diameter) located inside molten pools related to low number density of nucleation sites and high temperature gradient. No cracks observed. Spherical pores (keyhole collapse) and irregular-shaped pores (inadequate inter-track/inter-layer bonding) present but low. T1 (Al2CuLi) phase not found in as-fabricated condition.",
          "simplified": "Bimodal microstructure: fine equiaxed grains at melt pool boundaries, fine columnar grains inside pools; Al3(Sc,Zr) precipitates as nucleation sites; no cracks; 99.9% relative density"
        },
        "Main_Phase": "FCC Al",
        "Precipitates": [
          {
            "Phase_Type": "Al3(Sc,Zr)",
            "Volume_Fraction_pct": null
          }
        ],
        "Porosity_pct": null,
        "Relative_Density_pct": 99.9,
        "Grain_Size_avg_um": 2.5,
        "Precipitate_Size_avg_nm": null,
        "Precipitate_Volume_Fraction_pct": null,
        "Phase_Fraction_pct": null,
        "Advanced_Quantitative_Features": {}
      },
      "Properties_Info": [
        {
          "Property_Name": "Yield_Strength",
          "Test_Condition": "Quasi-static tensile test; as-fabricated condition",
          "Value_Numeric": 482.0,
          "Value_Range": null,
          "Value_StdDev": 1.0,
          "Unit": "MPa",
          "Test_Temperature_K": null,
          "Strain_Rate_s1": null,
          "Tensile_Speed_mm_min": null,
          "Hardness_Load": null,
          "Hardness_Dwell_Time_s": null,
          "Data_Source": "text",
          "Test_Specimen": "ASTM B557M-10; 25 mm clip gauge extensometer",
          "Note": "Highest yield strength among LPBF aluminum alloys in as-fabricated condition"
        },
        {
          "Property_Name": "Ultimate_Tensile_Strength",
          "Test_Condition": "Quasi-static tensile test; as-fabricated condition",
          "Value_Numeric": 539.0,
          "Value_Range": null,
          "Value_StdDev": 1.0,
          "Unit": "MPa",
          "Test_Temperature_K": null,
          "Strain_Rate_s1": null,
          "Tensile_Speed_mm_min": null,
          "Hardness_Load": null,
          "Hardness_Dwell_Time_s": null,
          "Data_Source": "text",
          "Test_Specimen": "ASTM B557M-10; 25 mm clip gauge extensometer",
          "Note": "Highest UTS among LPBF aluminum alloys in as-fabricated condition"
        },
        {
          "Property_Name": "Elongation_Total",
          "Test_Condition": "Quasi-static tensile test; as-fabricated condition",
          "Value_Numeric": 8.8,
          "Value_Range": null,
          "Value_StdDev": 0.7,
          "Unit": "%",
          "Test_Temperature_K": null,
          "Strain_Rate_s1": null,
          "Tensile_Speed_mm_min": null,
          "Hardness_Load": null,
          "Hardness_Dwell_Time_s": null,
          "Data_Source": "text",
          "Test_Specimen": "ASTM B557M-10; 25 mm clip gauge extensometer",
          "Note": "Good ductility for high strength aluminum alloy; combination of high strength and good ductility achieved"
        },
        {
          "Property_Name": "Grain_Size_Columnar",
          "Test_Condition": "EBSD analysis; equivalent circle diameter and width",
          "Value_Numeric": 2.5,
          "Value_Range": null,
          "Value_StdDev": null,
          "Unit": "μm",
          "Test_Temperature_K": null,
          "Strain_Rate_s1": null,
          "Tensile_Speed_mm_min": null,
          "Hardness_Load": null,
          "Hardness_Dwell_Time_s": null,
          "Data_Source": "image",
          "Test_Specimen": "EBSD sample from LPBF cross-section",
          "Note": "Located inside molten pools; aligned along build direction"
        },
        {
          "Property_Name": "Grain_Size_Equiaxed",
          "Test_Condition": "EBSD analysis; equivalent circle diameter",
          "Value_Numeric": 0.6,
          "Value_Range": null,
          "Value_StdDev": null,
          "Unit": "μm",
          "Test_Temperature_K": null,
          "Strain_Rate_s1": null,
          "Tensile_Speed_mm_min": null,
          "Hardness_Load": null,
          "Hardness_Dwell_Time_s": null,
          "Data_Source": "image",
          "Test_Specimen": "EBSD sample from LPBF cross-section",
          "Note": "Located at molten pool boundaries; area fraction α = 0.75"
        },
        {
          "Property_Name": "Li_Loss_Rate",
          "Test_Condition": "ICP-OES comparison of powder and LPBF sample composition",
          "Value_Numeric": 9.0,
          "Value_Range": null,
          "Value_StdDev": null,
          "Unit": "%",
          "Test_Temperature_K": null,
          "Strain_Rate_s1": null,
          "Tensile_Speed_mm_min": null,
          "Hardness_Load": null,
          "Hardness_Dwell_Time_s": null,
          "Data_Source": "text",
          "Test_Specimen": "Powder and LPBF sample",
          "Note": "Lower Li loss rate than LPBF 2195 (24%); attributed to lower molten pool temperature due to smaller laser energy density"
        },
        {
          "Property_Name": "Processing_Efficiency",
          "Test_Condition": "Calculated as scanning velocity × layer thickness × hatch spacing",
          "Value_Numeric": 4.8,
          "Value_Range": null,
          "Value_StdDev": null,
          "Unit": "mm³/s",
          "Test_Temperature_K": null,
          "Strain_Rate_s1": null,
          "Tensile_Speed_mm_min": null,
          "Hardness_Load": null,
          "Hardness_Dwell_Time_s": null,
          "Data_Source": "text",
          "Test_Specimen": "LPBF samples",
          "Note": "20 times higher processing efficiency than LPBF 2195"
        }
      ]
    }
  ]
}

File: 415反馈/pipeline标注/文献3_extraction.json
{
  "Paper_Metadata": {
    "Paper_Title": "Achieving superior high-temperature mechanical properties in Al-Cu-Li-Sc-Zr alloy with nano-scale microstructure via laser additive manufacturing",
    "DOI": "10.1080/21663831.2023.2285388"
  },
  "items": [
    {
      "Sample_ID": "AF",
      "Gradient_Material": false,
      "Gradient_Group_ID": null,
      "Composition_Info": {
        "Role": "Target",
        "Alloy_Name_Raw": "Al-Cu-Li-Sc-Zr",
        "Nominal_Composition": {
          "Composition_Type": "wt%",
          "Elements_Normalized": {
            "Al": 93.48,
            "Cu": 3.89,
            "Li": 1.22,
            "Sc": 0.98,
            "Zr": 0.43
          }
        },
        "Measured_Composition": {
          "Composition_Type": null,
          "Elements_Normalized": null,
          "Measurement_Method": null
        },
        "Note": "Nominal composition from gas-atomized powder: Al-3.89Cu-1.22Li-0.98Sc-0.43Zr (wt%)"
      },
      "Process_Info": {
        "Process_Category": "AM_LPBF",
        "Process_Text": {
          "original": "Gas-atomized alloy powder with composition Al-3.89Cu-1.22Li-0.98Sc-0.43Zr (wt%) was used as feed-stock for LPBF process using a LiM-X260A LPBF machine. Samples were fabricated under laser power of 300 W, scanning velocity of 1200 mm/s, hatch spacing of 0.1 mm, and layer thickness of 40 um. Samples in as-fabricated (AF) condition were tested without additional heat treatment.",
          "simplified": "LPBF fabricated Al-Cu-Li-Sc-Zr alloy using LiM-X260A; laser power 300 W, scanning speed 1200 mm/s, hatch spacing 0.1 mm, layer thickness 40 um; as-fabricated (AF) condition."
        },
        "Equipment": "LiM-X260A LPBF machine",
        "Key_Params": {
          "Laser_Power_W": 300.0,
          "Scanning_Speed_mm_s": 1200.0,
          "Hatch_Spacing_um": 100.0,
          "Layer_Thickness_um": 40.0,
          "Volumetric_Energy_Density_J_mm3": 62.5
        }
      },
      "Microstructure_Info": {
        "Microstructure_Text": {
          "original": "Nearly random distribution of grain orientations in AF sample, supported by weak texture with maximum texture intensity of 2.79. IPF maps exhibited fine equiaxed grains and coarse columnar grains. Average sizes: fine equiaxed grains 1.49 um, coarse columnar grains 1.84 um. TKD analysis identified Al2Cu and AlCuSc phases predominantly located at grain boundaries. Stacking of Cu-rich and Sc-rich precipitates along equiaxed grain boundaries. Precipitates effectively impeded grain coarsening by localizing at grain boundaries. Average precipitate size 116+-42 nm in equiaxed grain area, 117+-32 nm in coarse grain area, 42+-13 nm within coarse grains (interdendritic). No discernible Zr segregation observed; Zr was supersaturated in Al matrix. Nanoscale structure with equiaxed grains as small as a few hundred nanometers.",
          "simplified": "Nearly random grain orientation with weak texture (intensity 2.79); fine equiaxed grains (~1.49 um) and coarse columnar grains (~1.84 um); Al2Cu and AlCuSc precipitates at grain boundaries (116-117 nm); smaller precipitates within grains (42 nm); no significant grain coarsening in AF state."
        },
        "Main_Phase": "Al",
        "Precipitates": [
          {
            "Phase_Type": "Al2Cu",
            "Volume_Fraction_pct": null
          },
          {
            "Phase_Type": "AlCuSc",
            "Volume_Fraction_pct": null
          },
          {
            "Phase_Type": "Al3(Sc,Zr)",
            "Volume_Fraction_pct": null
          }
        ],
        "Porosity_pct": null,
        "Relative_Density_pct": 99.9,
        "Grain_Size_avg_um": 1.67,
        "Precipitate_Size_avg_nm": 116.0,
        "Precipitate_Volume_Fraction_pct": null,
        "Phase_Fraction_pct": null,
        "Advanced_Quantitative_Features": {}
      },
      "Properties_Info": [
        {
          "Property_Name": "Yield_Strength",
          "Test_Condition": "at room temperature (RT); strain rate not specified; ASTM B557M-10 standard; Zwick/Roell Z020 Universal Materials Tester",
          "Value_Numeric": 482.0,
          "Value_Range": null,
          "Value_StdDev": 1.0,
          "Unit": "MPa",
          "Test_Temperature_K": 298.15,
          "Strain_Rate_s1": "not specified",
          "Tensile_Speed_mm_min": null,
          "Hardness_Load": null,
          "Hardness_Dwell_Time_s": null,
          "Data_Source": "text",
          "Test_Specimen": "ASTM B557M-10; gauge section 32 mm length, 6 mm width, 3 mm thickness",
          "Note": "As-fabricated (AF) condition; room temperature test from related study Qi et al. 2021"
        },
        {
          "Property_Name": "Yield_Strength",
          "Test_Condition": "at 200 °C; held at testing temperature for 10 min before applying load per ISO 6892-2:2018; Zwick/Roell Z020 Universal Materials Tester",
          "Value_Numeric": 402.0,
          "Value_Range": null,
          "Value_StdDev": 14.0,
          "Unit": "MPa",
          "Test_Temperature_K": 473.15,
          "Strain_Rate_s1": null,
          "Tensile_Speed_mm_min": null,
          "Hardness_Load": null,
          "Hardness_Dwell_Time_s": null,
          "Data_Source": "text",
          "Test_Specimen": "ASTM B557M-10; gauge section 32 mm length, 6 mm width, 3 mm thickness",
          "Note": "As-fabricated (AF) condition; approximately 83% of room-temperature yield strength"
        },
        {
          "Property_Name": "Yield_Strength",
          "Test_Condition": "at 250 °C; held at testing temperature for 10 min before applying load per ISO 6892-2:2018; Zwick/Roell Z020 Universal Materials Tester",
          "Value_Numeric": 355.0,
          "Value_Range": null,
          "Value_StdDev": 10.0,
          "Unit": "MPa",
          "Test_Temperature_K": 523.15,
          "Strain_Rate_s1": null,
          "Tensile_Speed_mm_min": null,
          "Hardness_Load": null,
          "Hardness_Dwell_Time_s": null,
          "Data_Source": "text",
          "Test_Specimen": "ASTM B557M-10; gauge section 32 mm length, 6 mm width, 3 mm thickness",
          "Note": "As-fabricated (AF) condition; approximately 74% of room-temperature yield strength"
        },
        {
          "Property_Name": "Yield_Strength",
          "Test_Condition": "at 300 °C; held at testing temperature for 10 min before applying load per ISO 6892-2:2018; Zwick/Roell Z020 Universal Materials Tester",
          "Value_Numeric": 177.0,
          "Value_Range": null,
          "Value_StdDev": 7.0,
          "Unit": "MPa",
          "Test_Temperature_K": 573.15,
          "Strain_Rate_s1": null,
          "Tensile_Speed_mm_min": null,
          "Hardness_Load": null,
          "Hardness_Dwell_Time_s": null,
          "Data_Source": "text",
          "Test_Specimen": "ASTM B557M-10; gauge section 32 mm length, 6 mm width, 3 mm thickness",
          "Note": "As-fabricated (AF) condition; approximately 37% of room-temperature yield strength"
        },
        {
          "Property_Name": "Elongation_Total",
          "Test_Condition": "at room temperature (RT); strain rate not specified; ASTM B557M-10 standard",
          "Value_Numeric": 9.0,
          "Value_Range": null,
          "Value_StdDev": 1.0,
          "Unit": "%",
          "Test_Temperature_K": 298.15,
          "Strain_Rate_s1": "not specified",
          "Tensile_Speed_mm_min": null,
          "Hardness_Load": null,
          "Hardness_Dwell_Time_s": null,
          "Data_Source": "text",
          "Test_Specimen": "ASTM B557M-10; gauge section 32 mm length, 6 mm width, 3 mm thickness",
          "Note": "As-fabricated (AF) condition; room temperature test from related study Qi et al. 2021"
        },
        {
          "Property_Name": "Elongation_Total",
          "Test_Condition": "at 200 °C; held at testing temperature for 10 min before applying load per ISO 6892-2:2018",
          "Value_Numeric": 11.0,
          "Value_Range": null,
          "Value_StdDev": 2.0,
          "Unit": "%",
          "Test_Temperature_K": 473.15,
          "Strain_Rate_s1": null,
          "Tensile_Speed_mm_min": null,
          "Hardness_Load": null,
          "Hardness_Dwell_Time_s": null,
          "Data_Source": "text",
          "Test_Specimen": "ASTM B557M-10; gauge section 32 mm length, 6 mm width, 3 mm thickness",
          "Note": "As-fabricated (AF) condition"
        },
        {
          "Property_Name": "Elongation_Total",
          "Test_Condition": "at 250 °C; held at testing temperature for 10 min before applying load per ISO 6892-2:2018",
          "Value_Numeric": 16.0,
          "Value_Range": null,
          "Value_StdDev": 2.0,
          "Unit": "%",
          "Test_Temperature_K": 523.15,
          "Strain_Rate_s1": null,
          "Tensile_Speed_mm_min": null,
          "Hardness_Load": null,
          "Hardness_Dwell_Time_s": null,
          "Data_Source": "text",
          "Test_Specimen": "ASTM B557M-10; gauge section 32 mm length, 6 mm width, 3 mm thickness",
          "Note": "As-fabricated (AF) condition"
        },
        {
          "Property_Name": "Elongation_Total",
          "Test_Condition": "at 300 °C; held at testing temperature for 10 min before applying load per ISO 6892-2:2018",
          "Value_Numeric": 26.0,
          "Value_Range": null,
          "Value_StdDev": 3.0,
          "Unit": "%",
          "Test_Temperature_K": 573.15,
          "Strain_Rate_s1": null,
          "Tensile_Speed_mm_min": null,
          "Hardness_Load": null,
          "Hardness_Dwell_Time_s": null,
          "Data_Source": "text",
          "Test_Specimen": "ASTM B557M-10; gauge section 32 mm length, 6 mm width, 3 mm thickness",
          "Note": "As-fabricated (AF) condition; elongation nearly 3x that at room temperature"
        }
      ]
    },
    {
      "Sample_ID": "HT",
      "Gradient_Material": false,
      "Gradient_Group_ID": null,
      "Composition_Info": {
        "Role": "Target",
        "Alloy_Name_Raw": "Al-Cu-Li-Sc-Zr",
        "Nominal_Composition": {
          "Composition_Type": "wt%",
          "Elements_Normalized": {
            "Al": 93.48,
            "Cu": 3.89,
            "Li": 1.22,
            "Sc": 0.98,
            "Zr": 0.43
          }
        },
        "Measured_Composition": {
          "Composition_Type": null,
          "Elements_Normalized": null,
          "Measurement_Method": null
        },
        "Note": "Nominal composition from gas-atomized powder: Al-3.89Cu-1.22Li-0.98Sc-0.43Zr (wt%); heat-treated (HT) condition after LPBF fabrication"
      },
      "Process_Info": {
        "Process_Category": "AM_LPBF",
        "Process_Text": {
          "original": "Gas-atomized alloy powder with composition Al-3.89Cu-1.22Li-0.98Sc-0.43Zr (wt%) was used as feed-stock for LPBF process using a LiM-X260A LPBF machine. Samples were fabricated under laser power of 300 W, scanning velocity of 1200 mm/s, hatch spacing of 0.1 mm, and layer thickness of 40 um. Heat-treated (HT) samples underwent gradual heating at a rate of 10 °C/min from room temperature to 300 °C inside a KSL-1400X muffle furnace, held at 300 °C for 1 h, then cooled to ambient temperature in air.",
          "simplified": "LPBF fabricated Al-Cu-Li-Sc-Zr alloy using LiM-X260A; laser power 300 W, scanning speed 1200 mm/s, hatch spacing 0.1 mm, layer thickness 40 um; subsequently heat-treated (HT) at 300 °C for 1 h with 10 °C/min heating rate, air cooled."
        },
        "Equipment": "LiM-X260A LPBF machine; KSL-1400X muffle furnace",
        "Key_Params": {
          "Laser_Power_W": 300.0,
          "Scanning_Speed_mm_s": 1200.0,
          "Hatch_Spacing_um": 100.0,
          "Layer_Thickness_um": 40.0,
          "Volumetric_Energy_Density_J_mm3": 62.5,
          "Solution_Temperature_K": 573.15,
          "Solution_Time_h": 1.0,
          "Cooling_Medium": "Air"
        }
      },
      "Microstructure_Info": {
        "Microstructure_Text": {
          "original": "Nearly random distribution of grain orientations in HT sample, supported by weak texture with maximum texture intensity of 1.83. IPF maps exhibited fine equiaxed grains and coarse columnar grains. Average sizes: fine equiaxed grains 1.53 um, coarse columnar grains 1.76 um. No significant grain coarsening after heat treatment at elevated temperatures. Increased number of precipitates in both equiaxed and columnar grain areas. Fine precipitates within columnar grains coalesced and grew to 72+-21 nm (71% growth compared to AF). Precipitation particles nearly continuously stacked along grain boundaries (125+-39 nm for equiaxed grains, 123+-37 nm for coarse grains). Nano-sized precipitates encircling nano-scale equiaxed grains gave rise to distinctive ring-shaped structure at nanoscale; strip-shaped structure along columnar grain boundaries. These structures stabilized precipitate pinning effect against grain boundary migration.",
          "simplified": "Nearly random grain orientation with weak texture (intensity 1.83); fine equiaxed grains (~1.53 um) and coarse columnar grains (~1.76 um); no significant grain coarsening after HT; increased precipitates with nearly continuous stacking at grain boundaries (123-125 nm); fine precipitates within grains grew to 72 nm (71% increase from AF)."
        },
        "Main_Phase": "Al",
        "Precipitates": [
          {
            "Phase_Type": "Al2Cu",
            "Volume_Fraction_pct": null
          },
          {
            "Phase_Type": "AlCuSc",
            "Volume_Fraction_pct": null
          },
          {
            "Phase_Type": "Al3(Sc,Zr)",
            "Volume_Fraction_pct": null
          }
        ],
        "Porosity_pct": null,
        "Relative_Density_pct": 99.9,
        "Grain_Size_avg_um": 1.65,
        "Precipitate_Size_avg_nm": 107.0,
        "Precipitate_Volume_Fraction_pct": null,
        "Phase_Fraction_pct": null,
        "Advanced_Quantitative_Features": {}
      },
      "Properties_Info": [
        {
          "Property_Name": "Yield_Strength",
          "Test_Condition": "at room temperature (RT); strain rate not specified; ASTM B557M-10 standard; Zwick/Roell Z020 Universal Materials Tester",
          "Value_Numeric": 595.0,
          "Value_Range": null,
          "Value_StdDev": 14.0,
          "Unit": "MPa",
          "Test_Temperature_K": 298.15,
          "Strain_Rate_s1": "not specified",
          "Tensile_Speed_mm_min": null,
          "Hardness_Load": null,
          "Hardness_Dwell_Time_s": null,
          "Data_Source": "text",
          "Test_Specimen": "ASTM B557M-10; gauge section 32 mm length, 6 mm width, 3 mm thickness",
          "Note": "Heat-treated (HT) condition; brittle nature at room temperature with elongation ~2%; room temperature test from related study Qi et al. 2021"
        },
        {
          "Property_Name": "Yield_Strength",
          "Test_Condition": "at 200 °C; held at testing temperature for 10 min before applying load per ISO 6892-2:2018; Zwick/Roell Z020 Universal Materials Tester",
          "Value_Numeric": 366.0,
          "Value_Range": null,
          "Value_StdDev": 3.0,
          "Unit": "MPa",
          "Test_Temperature_K": 473.15,
          "Strain_Rate_s1": null,
          "Tensile_Speed_mm_min": null,
          "Hardness_Load": null,
          "Hardness_Dwell_Time_s": null,
          "Data_Source": "text",
          "Test_Specimen": "ASTM B557M-10; gauge section 32 mm length, 6 mm width, 3 mm thickness",
          "Note": "Heat-treated (HT) condition; slightly lower yield strength than AF sample at 200 °C; alloy became ductile at high temperatures"
        },
        {
          "Property_Name": "Yield_Strength",
          "Test_Condition": "at 250 °C; held at testing temperature for 10 min before applying load per ISO 6892-2:2018; Zwick/Roell Z020 Universal Materials Tester",
          "Value_Numeric": 319.0,
          "Value_Range": null,
          "Value_StdDev": 13.0,
          "Unit": "MPa",
          "Test_Temperature_K": 523.15,
          "Strain_Rate_s1": null,
          "Tensile_Speed_mm_min": null,
          "Hardness_Load": null,
          "Hardness_Dwell_Time_s": null,
          "Data_Source": "text",
          "Test_Specimen": "ASTM B557M-10; gauge section 32 mm length, 6 mm width, 3 mm thickness",
          "Note": "Heat-treated (HT) condition; slightly lower yield strength than AF sample at 250 °C"
        },
        {
          "Property_Name": "Yield_Strength",
          "Test_Condition": "at 300 °C; held at testing temperature for 10 min before applying load per ISO 6892-2:2018; Zwick/Roell Z020 Universal Materials Tester",
          "Value_Numeric": 170.0,
          "Value_Range": null,
          "Value_StdDev": 7.0,
          "Unit": "MPa",
          "Test_Temperature_K": 573.15,
          "Strain_Rate_s1": null,
          "Tensile_Speed_mm_min": null,
          "Hardness_Load": null,
          "Hardness_Dwell_Time_s": null,
          "Data_Source": "text",
          "Test_Specimen": "ASTM B557M-10; gauge section 32 mm length, 6 mm width, 3 mm thickness",
          "Note": "Heat-treated (HT) condition; slightly lower yield strength than AF sample at 300 °C"
        },
        {
          "Property_Name": "Elongation_Total",
          "Test_Condition": "at room temperature (RT); strain rate not specified; ASTM B557M-10 standard",
          "Value_Numeric": 2.0,
          "Value_Range": null,
          "Value_StdDev": 1.0,
          "Unit": "%",
          "Test_Temperature_K": 298.15,
          "Strain_Rate_s1": "not specified",
          "Tensile_Speed_mm_min": null,
          "Hardness_Load": null,
          "Hardness_Dwell_Time_s": null,
          "Data_Source": "text",
          "Test_Specimen": "ASTM B557M-10; gauge section 32 mm length, 6 mm width, 3 mm thickness",
          "Note": "Heat-treated (HT) condition; brittle nature at room temperature; room temperature test from related study Qi et al. 2021"
        },
        {
          "Property_Name": "Elongation_Total",
          "Test_Condition": "at 200 °C; held at testing temperature for 10 min before applying load per ISO 6892-2:2018",
          "Value_Numeric": 16.0,
          "Value_Range": null,
          "Value_StdDev": 5.0,
          "Unit": "%",
          "Test_Temperature_K": 473.15,
          "Strain_Rate_s1": null,
          "Tensile_Speed_mm_min": null,
          "Hardness_Load": null,
          "Hardness_Dwell_Time_s": null,
          "Data_Source": "text",
          "Test_Specimen": "ASTM B557M-10; gauge section 32 mm length, 6 mm width, 3 mm thickness",
          "Note": "Heat-treated (HT) condition; elongation dramatically increased from ~2% at RT to 16% at 200 °C; superior to AF sample at same temperature"
        },
        {
          "Property_Name": "Elongation_Total",
          "Test_Condition": "at 250 °C; held at testing temperature for 10 min before applying load per ISO 6892-2:2018",
          "Value_Numeric": 30.0,
          "Value_Range": null,
          "Value_StdDev": 7.0,
          "Unit": "%",
          "Test_Temperature_K": 523.15,
          "Strain_Rate_s1": null,
          "Tensile_Speed_mm_min": null,
          "Hardness_Load": null,
          "Hardness_Dwell_Time_s": null,
          "Data_Source": "text",
          "Test_Specimen": "ASTM B557M-10; gauge section 32 mm length, 6 mm width, 3 mm thickness",
          "Note": "Heat-treated (HT) condition; superior elongation to AF sample at 250 °C"
        },
        {
          "Property_Name": "Elongation_Total",
          "Test_Condition": "at 300 °C; held at testing temperature for 10 min before applying load per ISO 6892-2:2018",
          "Value_Numeric": 38.0,
          "Value_Range": null,
          "Value_StdDev": 9.0,
          "Unit": "%",
          "Test_Temperature_K": 573.15,
          "Strain_Rate_s1": null,
          "Tensile_Speed_mm_min": null,
          "Hardness_Load": null,
          "Hardness_Dwell_Time_s": null,
          "Data_Source": "text",
          "Test_Specimen": "ASTM B557M-10; gauge section 32 mm length, 6 mm width, 3 mm thickness",
          "Note": "Heat-treated (HT) condition; highest elongation at 300 °C; superior ductility attributed to superplasticity effect and enhanced precipitation of particles; superior to AF sample at same temperature"
        }
      ]
    }
  ]
}
