Repository: leeleolay/KnowMat

# **KnowMat**: Agentic Pipeline for Materials Science Data Extraction
*Figure: Schematic of the KnowMat agentic pipeline for extracting structured materials data from scientific literature.*

---

## Overview

**KnowMat** is an advanced, AI-powered Agentic pipeline that automatically extracts structured, machine-readable materials science data from unstructured scientific literature (`.pdf` / `.txt`). Built on **LangGraph** and powered by **OpenAI-compatible LLM APIs** (including ERNIE/Qianfan), KnowMat orchestrates multiple intelligent agents that collaborate to parse papers, extract compositions, processing conditions, characterization details, and material properties with high accuracy.

File: 415反馈/pipeline标注/文献4_extraction.json
{
  "Paper_Metadata": {
    "Paper_Title": "Additive manufacturing of an ultrastrong, deformable Al alloy with nanoscale intermetallics",
    "DOI": "10.1038/s41467-024-48693-4"
  },
  "items": [
    {
      "Sample_ID": "Al92Ti2Fe2Co2Ni2_200W",
      "Gradient_Material": false,
      "Gradient_Group_ID": null,
      "Composition_Info": {
        "Role": "Target",
        "Alloy_Name_Raw": "Al92Ti2Fe2Co2Ni2",
        "Nominal_Composition": {
          "Composition_Type": "at%",
          "Elements_Normalized": {
            "Al": 92.0,
            "Ti": 2.0,
            "Fe": 2.0,
            "Co": 2.0,
            "Ni": 2.0
          }
        },
        "Measured_Composition": {
          "Composition_Type": null,
          "Elements_Normalized": null,
          "Measurement_Method": null
        },
        "Note": "Nominal composition Al92Ti2Fe2Co2Ni2 (at%); powder size -53+15 μm gas atomized by Atlantic Equipment Engineering, Inc."
      },
      "Process_Info": {
        "Process_Category": "AM_LPBF",
        "Process_Text": {
          "original": "LPBF/SLM fabrication using SLM 125 HL metal 3D printer with 400 W IPG fiber laser (λ=1070 nm); laser power 200 W; scan speed 1200 mm/s; hatch space 100 μm; layer thickness 30 μm; laser spot 70 μm diameter; build plate preheated to 200°C; layer rotation 67°; Argon atmosphere with oxygen level below 1000 PPM",
          "simplified": "LPBF at 200 W laser power, 1200 mm/s scan speed, 100 μm hatch, 30 μm layer thickness, 200°C build plate preheat, 67° layer rotation, Ar atmosphere"
        },
        "Equipment": "SLM 125 HL metal 3D printer; IPG fiber laser (400 W, λ=1070 nm)",
        "Key_Params": {
          "Laser_Power_W": 200,
          "Scanning_Speed_mm_s": 1200,
          "Hatch_Spacing_um": 100,
          "Layer_Thickness_um": 30,
          "Laser_Spot_um": 70,
          "Build_Plate_Temperature_C": 200,
          "Layer_Rotation_deg": 67,
          "Protective_Atmosphere": "Argon (<1000 ppm O2)",
          "Powder_Size_avg_um": "-53+15"
        }
      },
      "Microstructure_Info": {
        "Microstructure_Text": {
          "original": "Heterogeneous microstructure with melt pools ~120 μm width and ~80 μm depth; Coarse rosettes in melt pool center containing Al3Ti cores with alternating Al3Ti and Al9(Fe,Co,Ni)2 lamellae (150-300 nm thickness); 36 vol.% coarse rosettes, 4 vol.% cellular precipitates (Al9(Fe,Co,Ni)2), 60 vol.% Al matrix; Ample defects in Al3Ti phase; dislocation density 4.7×10^13 to 1.0×10^14 m^-2",
          "simplified": "Melt pool structure with coarse rosettes (36 vol.%), cellular Al9(Fe,Co,Ni)2 precipitates (4 vol.%), and Al matrix (60 vol.%)"
        },
        "Main_Phase": "FCC Al (Al matrix)",
        "Precipitates": [
          {
            "Phase_Type": "Al3Ti",
            "Volume_Fraction_pct": null
          },
          {
            "Phase_Type": "Al9(Fe,Co,Ni)2",
            "Volume_Fraction_pct": null
          }
        ],
        "Porosity_pct": null,
        "Relative_Density_pct": null,
        "Grain_Size_avg_um": 1.0,
        "Precipitate_Size_avg_nm": null,
        "Precipitate_Volume_Fraction_pct": 40.0,
        "Phase_Fraction_pct": null,
        "Advanced_Quantitative_Features": {}
      },
      "Properties_Info": [
        {
          "Property_Name": "Ultimate_Strength_Compressive",
          "Test_Condition": "at 298 K; bulk compression test on 6×12 mm cylinder; strain rate 10^-3 s^-1",
          "Value_Numeric": 800.0,
          "Value_Range": null,
          "Value_StdDev": null,
          "Unit": "MPa",
          "Test_Temperature_K": 298.0,
          "Strain_Rate_s1": "1e-3",
          "Tensile_Speed_mm_min": null,
          "Hardness_Load": null,
          "Hardness_Dwell_Time_s": null,
          "Data_Source": "text",
          "Test_Specimen": "MTS framework with 30 kN load cell; cylindrical sample 6 mm diameter × 12 mm height",
          "Note": "Engineering stress exceeding 800 MPa with substantial plastic deformability around 20%; barreling phenomenon observed"
        },
        {
          "Property_Name": "Plastic_Deformability",
          "Test_Condition": "at 298 K; bulk compression test",
          "Value_Numeric": 20.0,
          "Value_Range": null,
          "Value_StdDev": null,
          "Unit": "%",
          "Test_Temperature_K": 298.0,
          "Strain_Rate_s1": "1e-3",
          "Tensile_Speed_mm_min": null,
          "Hardness_Load": null,
          "Hardness_Dwell_Time_s": null,
          "Data_Source": "text",
          "Test_Specimen": "6×12 mm cylindrical specimen",
          "Note": "Substantial plastic deformability; barreling phenomenon typical of ductile metallic materials"
        },
        {
          "Property_Name": "Uniform_Deformation_Strain",
          "Test_Condition": "Considère criterion analysis; true stress-strain curves with work hardening",
          "Value_Numeric": 7.0,
          "Value_Range": null,
          "Value_StdDev": null,
          "Unit": "%",
          "Test_Temperature_K": 298.0,
          "Strain_Rate_s1": null,
          "Tensile_Speed_mm_min": null,
          "Hardness_Load": null,
          "Hardness_Dwell_Time_s": null,
          "Data_Source": "image",
          "Test_Specimen": null,
          "Note": "7% uniform compression strain in early stages followed by long toughing stages"
        }
      ]
    },
    {
      "Sample_ID": "Al92Ti2Fe2Co2Ni2_250W",
      "Gradient_Material": false,
      "Gradient_Group_ID": null,
      "Composition_Info": {
        "Role": "Target",
        "Alloy_Name_Raw": "Al92Ti2Fe2Co2Ni2",
        "Nominal_Composition": {
          "Composition_Type": "at%",
          "Elements_Normalized": {
            "Al": 92.0,
            "Ti": 2.0,
            "Fe": 2.0,
            "Co": 2.0,
            "Ni": 2.0
          }
        },
        "Measured_Composition": {
          "Composition_Type": null,
          "Elements_Normalized": null,
          "Measurement_Method": null
        },
        "Note": "Nominal composition Al92Ti2Fe2Co2Ni2 (at%); powder size -53+15 μm gas atomized by Atlantic Equipment Engineering, Inc."
      },
      "Process_Info": {
        "Process_Category": "AM_LPBF",
        "Process_Text": {
          "original": "LPBF/SLM fabrication using SLM 125 HL metal 3D printer with 400 W IPG fiber laser (λ=1070 nm); laser power 250 W; scan speed 1200 mm/s; hatch space 100 μm; layer thickness 30 μm; laser spot 70 μm diameter; build plate preheated to 200°C; layer rotation 67°; Argon atmosphere with oxygen level below 1000 PPM",
          "simplified": "LPBF at 250 W laser power, 1200 mm/s scan speed, 100 μm hatch, 30 μm layer thickness, 200°C build plate preheat, 67° layer rotation, Ar atmosphere"
        },
        "Equipment": "SLM 125 HL metal 3D printer; IPG fiber laser (400 W, λ=1070 nm)",
        "Key_Params": {
          "Laser_Power_W": 250,
          "Scanning_Speed_mm_s": 1200,
          "Hatch_Spacing_um": 100,
          "Layer_Thickness_um": 30,
          "Laser_Spot_um": 70,
          "Build_Plate_Temperature_C": 200,
          "Layer_Rotation_deg": 67,
          "Protective_Atmosphere": "Argon (<1000 ppm O2)",
          "Powder_Size_avg_um": "-53+15"
        }
      },
      "Microstructure_Info": {
        "Microstructure_Text": {
          "original": "Heterogeneous microstructure with melt pools ~120 μm width and ~80 μm depth; Coarse rosettes in melt pool center; fine rosettes near melt pool boundaries; similar phase constitution to 200 W; finer microstructure expected with higher laser energy density",
          "simplified": "Melt pool structure with heterogeneous rosette distribution; coarse rosettes dominant in center, fine rosettes near boundaries"
        },
        "Main_Phase": "FCC Al (Al matrix)",
        "Precipitates": [
          {
            "Phase_Type": "Al3Ti",
            "Volume_Fraction_pct": null
          },
          {
            "Phase_Type": "Al9(Fe,Co,Ni)2",
            "Volume_Fraction_pct": null
          }
        ],
        "Porosity_pct": null,
        "Relative_Density_pct": null,
        "Grain_Size_avg_um": 1.0,
        "Precipitate_Size_avg_nm": null,
        "Precipitate_Volume_Fraction_pct": 40.0,
        "Phase_Fraction_pct": null,
        "Advanced_Quantitative_Features": {}
      },
      "Properties_Info": [
        {
          "Property_Name": "Compressive_Flow_Stress",
          "Test_Condition": "at 298 K; bulk compression test on 6×12 mm cylinder; strain rate 10^-3 s^-1",
          "Value_Numeric": 550.0,
          "Value_Range": null,
          "Value_StdDev": null,
          "Unit": "MPa",
          "Test_Temperature_K": 298.0,
          "Strain_Rate_s1": "1e-3",
          "Tensile_Speed_mm_min": null,
          "Hardness_Load": null,
          "Hardness_Dwell_Time_s": null,
          "Data_Source": "text",
          "Test_Specimen": "MTS framework with 30 kN load cell; cylindrical sample 6 mm diameter × 12 mm height",
          "Note": "Flow stress decreases to 550 MPa at higher laser energy"
        },
        {
          "Property_Name": "Plastic_Deformability",
          "Test_Condition": "at 298 K; bulk compression test",
          "Value_Numeric": 12.5,
          "Value_Range": "5-20",
          "Value_StdDev": null,
          "Unit": "%",
          "Test_Temperature_K": 298.0,
          "Strain_Rate_s1": "1e-3",
          "Tensile_Speed_mm_min": null,
          "Hardness_Load": null,
          "Hardness_Dwell_Time_s": null,
          "Data_Source": "text",
          "Test_Specimen": "6×12 mm cylindrical specimen",
          "Note": "Compressive strain range 5-20%"
        }
      ]
    },
    {
      "Sample_ID": "Al92Ti2Fe2Co2Ni2_300W",
      "Gradient_Material": false,
      "Gradient_Group_ID": null,
      "Composition_Info": {
        "Role": "Target",
        "Alloy_Name_Raw": "Al92Ti2Fe2Co2Ni2",
        "Nominal_Composition": {
          "Composition_Type": "at%",
          "Elements_Normalized": {
            "Al": 92.0,
            "Ti": 2.0,
            "Fe": 2.0,
            "Co": 2.0,
            "Ni": 2.0
          }
        },
        "Measured_Composition": {
          "Composition_Type": null,
          "Elements_Normalized": null,
          "Measurement_Method": null
        },
        "Note": "Nominal composition Al92Ti2Fe2Co2Ni2 (at%); powder size -53+15 μm gas atomized by Atlantic Equipment Engineering, Inc."
      },
      "Process_Info": {
        "Process_Category": "AM_LPBF",
        "Process_Text": {
          "original": "LPBF/SLM fabrication using SLM 125 HL metal 3D printer with 400 W IPG fiber laser (λ=1070 nm); laser power 300 W; scan speed 1200 mm/s; hatch space 100 μm; layer thickness 30 μm; laser spot 70 μm diameter; build plate preheated to 200°C; layer rotation 67°; Argon atmosphere with oxygen level below 1000 PPM; Used for micropillar compression and detailed microstructural characterization",
          "simplified": "LPBF at 300 W laser power, 1200 mm/s scan speed, 100 μm hatch, 30 μm layer thickness, 200°C build plate preheat, 67° layer rotation, Ar atmosphere"
        },
        "Equipment": "SLM 125 HL metal 3D printer; IPG fiber laser (400 W, λ=1070 nm)",
        "Key_Params": {
          "Laser_Power_W": 300,
          "Scanning_Speed_mm_s": 1200,
          "Hatch_Spacing_um": 100,
          "Layer_Thickness_um": 30,
          "Laser_Spot_um": 70,
          "Build_Plate_Temperature_C": 200,
          "Layer_Rotation_deg": 67,
          "Protective_Atmosphere": "Argon (<1000 ppm O2)",
          "Powder_Size_avg_um": "-53+15"
        }
      },
      "Microstructure_Info": {
        "Microstructure_Text": {
          "original": "Melt pools ~120 μm width and ~80 μm depth with layer rotations; Heterogeneous microstructure: coarse rosettes (36 vol.%) in melt pool center with lamellae 150-300 nm; fine rosettes (97 vol.%) near boundaries with lamellae 20-60 nm; cellular Al9(Fe,Co,Ni)2 precipitates (4 vol.%) in coarse region; Al matrix (60 vol.% in center, 3 vol.% near boundaries); Al3Ti cores with alternating Al3Ti and Al9(Fe,Co,Ni)2 lamellae; orientation relationships: [130]Al3Ti // [100]Al9(Fe,Co,Ni)2, (002)Al3Ti // (001)Al9(Fe,Co,Ni)2, (310)Al3Ti // (010)Al9(Fe,Co,Ni)2; lattice mismatch 2.5% and 2.1%",
          "simplified": "Melt pool structure with coarse rosettes (36 vol.%) in center, fine rosettes (97 vol.%) near boundaries; Al3Ti and Al9(Fe,Co,Ni)2 intermetallics with nanoscale lamellae"
        },
        "Main_Phase": "FCC Al (Al matrix)",
        "Precipitates": [
          {
            "Phase_Type": "Al3Ti",
            "Volume_Fraction_pct": null
          },
          {
            "Phase_Type": "Al9(Fe,Co,Ni)2",
            "Volume_Fraction_pct": null
          }
        ],
        "Porosity_pct": null,
        "Relative_Density_pct": null,
        "Grain_Size_avg_um": 1.0,
        "Precipitate_Size_avg_nm": null,
        "Precipitate_Volume_Fraction_pct": null,
        "Phase_Fraction_pct": null,
        "Advanced_Quantitative_Features": {}
      },
      "Properties_Info": [
        {
          "Property_Name": "Elastic_Modulus",
          "Test_Condition": "at 298 K; nanoindentation with Berkovich tip",
          "Value_Numeric": 140.0,
          "Value_Range": "130-150",
          "Value_StdDev": null,
          "Unit": "GPa",
          "Test_Temperature_K": 298.0,
          "Strain_Rate_s1": null,
          "Tensile_Speed_mm_min": null,
          "Hardness_Load": null,
          "Hardness_Dwell_Time_s": null,
          "Data_Source": "text",
          "Test_Specimen": "10×10×5 mm cubic sample",
          "Note": "Higher Young's modulus (140-150 GPa) at melt pool boundaries; lower (130-140 GPa) in interior"
        },
        {
          "Property_Name": "Hardness_HV",
          "Test_Condition": "at 298 K; nanoindentation with Berkovich tip; displacement-control mode at 800 nm depth; 100×100 μm area with 121 indents, 10 μm spacing",
          "Value_Numeric": 3.5,
          "Value_Range": "2.5-4.5",
          "Value_StdDev": null,
          "Unit": "GPa",
          "Test_Temperature_K": 298.0,
          "Strain_Rate_s1": null,
          "Tensile_Speed_mm_min": null,
          "Hardness_Load": null,
          "Hardness_Dwell_Time_s": null,
          "Data_Source": "text",
          "Test_Specimen": "10×10×5 mm cubic sample",
          "Note": "Hardness varies across melt pools: 3.5-4.5 GPa at boundaries (finer microstructure), 2.5-3.0 GPa in interior"
        },
        {
          "Property_Name": "Compressive_Flow_Stress",
          "Test_Condition": "at 298 K; bulk compression test on 6×12 mm cylinder; strain rate 10^-3 s^-1",
          "Value_Numeric": 550.0,
          "Value_Range": null,
          "Value_StdDev": null,
          "Unit": "MPa",
          "Test_Temperature_K": 298.0,
          "Strain_Rate_s1": "1e-3",
          "Tensile_Speed_mm_min": null,
          "Hardness_Load": null,
          "Hardness_Dwell_Time_s": null,
          "Data_Source": "text",
          "Test_Specimen": "MTS framework with 30 kN load cell; cylindrical sample 6 mm diameter × 12 mm height",
          "Note": "Flow stress 550 MPa with 5-20% compressive strain at 300 W"
        }
      ]
    },
    {
      "Sample_ID": "Al92Ti2Fe2Co2Ni2_300W_FineRosette",
      "Gradient_Material": false,
      "Gradient_Group_ID": null,
      "Composition_Info": {
        "Role": "Target",
        "Alloy_Name_Raw": "Al92Ti2Fe2Co2Ni2",
        "Nominal_Composition": {
          "Composition_Type": "at%",
          "Elements_Normalized": {
            "Al": 92.0,
            "Ti": 2.0,
            "Fe": 2.0,
            "Co": 2.0,
            "Ni": 2.0
          }
        },
        "Measured_Composition": {
          "Composition_Type": null,
          "Elements_Normalized": null,
          "Measurement_Method": null
        },
        "Note": "Micropillar compression on fine rosette region (near melt pool boundaries)"
      },
      "Process_Info": {
        "Process_Category": "AM_LPBF",
        "Process_Text": {
          "original": "LPBF/SLM with 300 W laser power; Fine rosette region near melt pool boundaries with 97 vol.% fine rosettes, 3 vol.% Al matrix; Lamellae thickness 20-60 nm",
          "simplified": "LPBF 300 W; Fine rosette region with nanoscale intermetallics (20-60 nm lamellae)"
        },
        "Equipment": "SLM 125 HL; Hysitron PI 88×R PicoIndenter for micropillar compression",
        "Key_Params": {
          "Laser_Power_W": 300,
          "Scanning_Speed_mm_s": 1200,
          "Hatch_Spacing_um": 100,
          "Layer_Thickness_um": 30
        }
      },
      "Microstructure_Info": {
        "Microstructure_Text": {
          "original": "Fine rosette region near melt pool boundaries with densely packed fine rosettes (97 vol.%); Al3Ti cores with alternating 20-60 nm lamellae of Al3Ti and Al9(Fe,Co,Ni)2; limited Al matrix content (3 vol.%); Uniform co-deformation of matrix and precipitates",
          "simplified": "Fine rosettes (97 vol.%) with 20-60 nm lamellae; Al3Ti cores with Al9(Fe,Co,Ni)2 alternating layers"
        },
        "Main_Phase": "FCC Al (Al matrix)",
        "Precipitates": [
          {
            "Phase_Type": "Al3Ti",
            "Volume_Fraction_pct": null
          },
          {
            "Phase_Type": "Al9(Fe,Co,Ni)2",
            "Volume_Fraction_pct": null
          }
        ],
        "Porosity_pct": null,
        "Relative_Density_pct": null,
        "Grain_Size_avg_um": null,
        "Precipitate_Size_avg_nm": 20.0,
        "Precipitate_Volume_Fraction_pct": 97.0,
        "Phase_Fraction_pct": null,
        "Advanced_Quantitative_Features": {}
      },
      "Properties_Info": [
        {
          "Property_Name": "Back_Stress",
          "Test_Condition": "at 298 K; micropillar compression with loading-unloading hysteresis loops; back stress from σb = (σ1+σ2)/2",
          "Value_Numeric": 600.0,
          "Value_Range": null,
          "Value_StdDev": null,
          "Unit": "MPa",
          "Test_Temperature_K": 298.0,
          "Strain_Rate_s1": "5e-3",
          "Tensile_Speed_mm_min": null,
          "Hardness_Load": null,
          "Hardness_Dwell_Time_s": null,
          "Data_Source": "text",
          "Test_Specimen": "Micropillar from fine rosette region",
          "Note": "Very high back stress in fine rosette region; σ1=unloading yield stress, σ2=loading yield stress"
        },
        {
          "Property_Name": "Compressive_Flow_Stress",
          "Test_Condition": "at 298 K; in situ micropillar compression in SEM; 10 μm height, 5 μm diameter pillar; strain rate 5×10^-3 s^-1",
          "Value_Numeric": 900.0,
          "Value_Range": "900-1000",
          "Value_StdDev": null,
          "Unit": "MPa",
          "Test_Temperature_K": 298.0,
          "Strain_Rate_s1": "5e-3",
          "Tensile_Speed_mm_min": null,
          "Hardness_Load": null,
          "Hardness_Dwell_Time_s": null,
          "Data_Source": "text",
          "Test_Specimen": "Micropillar: 10 μm height × 5 μm diameter, FIB fabricated; 10 and 20 μm diamond flat-punch tips used",
          "Note": "Fine rosette region can exceed 900 MPa; true flow stress reaches 1 GPa; Engineering stress 1.18 GPa; At least 15% plasticity"
        },
        {
          "Property_Name": "Plastic_Deformability",
          "Test_Condition": "at 298 K; in situ SEM micropillar compression",
          "Value_Numeric": 15.0,
          "Value_Range": "15-20",
          "Value_StdDev": null,
          "Unit": "%",
          "Test_Temperature_K": 298.0,
          "Strain_Rate_s1": "5e-3",
          "Tensile_Speed_mm_min": null,
          "Hardness_Load": null,
          "Hardness_Dwell_Time_s": null,
          "Data_Source": "text",
          "Test_Specimen": "10 μm height × 5 μm diameter micropillar",
          "Note": "At least 15% plasticity in fine rosette region; retention of cylindrical shape indicates uniform co-deformation"
        }
      ]
    },
    {
      "Sample_ID": "Al92Ti2Fe2Co2Ni2_300W_CoarseRosette",
      "Gradient_Material": false,
      "Gradient_Group_ID": null,
      "Composition_Info": {
        "Role": "Target",
        "Alloy_Name_Raw": "Al92Ti2Fe2Co2Ni2",
        "Nominal_Composition": {
          "Composition_Type": "at%",
          "Elements_Normalized": {
            "Al": 92.0,
            "Ti": 2.0,
            "Fe": 2.0,
            "Co": 2.0,
            "Ni": 2.0
          }
        },
        "Measured_Composition": {
          "Composition_Type": null,
          "Elements_Normalized": null,
          "Measurement_Method": null
        },
        "Note": "Micropillar compression on coarse rosette region (melt pool center)"
      },
      "Process_Info": {
        "Process_Category": "AM_LPBF",
        "Process_Text": {
          "original": "LPBF/SLM with 300 W laser power; Coarse rosette region in melt pool center with 36 vol.% coarse rosettes, 4 vol.% cellular Al9(Fe,Co,Ni)2 precipitates, 60 vol.% Al matrix; Lamellae thickness 150-300 nm",
          "simplified": "LPBF 300 W; Coarse rosette region with larger intermetallics (150-300 nm lamellae)"
        },
        "Equipment": "SLM 125 HL; Hysitron PI 88×R PicoIndenter for micropillar compression",
        "Key_Params": {
          "Laser_Power_W": 300,
          "Scanning_Speed_mm_s": 1200,
          "Hatch_Spacing_um": 100,
          "Layer_Thickness_um": 30
        }
      },
      "Microstructure_Info": {
        "Microstructure_Text": {
          "original": "Coarse rosette region in melt pool center with 36 vol.% coarse rosettes; 4 vol.% cellular Al9(Fe,Co,Ni)2 precipitates (yellow arrows); 60 vol.% Al matrix; Al3Ti cores with 150-300 nm alternating lamellae; Rosette precipitates readily extrude to outer surfaces during compression; Preferential plastic flow in soft Al matrix; Insignificant plasticity in hard intermetallics precipitates",
          "simplified": "Coarse rosettes (36 vol.%) with 150-300 nm lamellae; cellular Al9(Fe,Co,Ni)2 (4 vol.%); Al matrix (60 vol.%)"
        },
        "Main_Phase": "FCC Al (Al matrix)",
        "Precipitates": [
          {
            "Phase_Type": "Al3Ti",
            "Volume_Fraction_pct": null
          },
          {
            "Phase_Type": "Al9(Fe,Co,Ni)2",
            "Volume_Fraction_pct": 4.0
          }
        ],
        "Porosity_pct": null,
        "Relative_Density_pct": null,
        "Grain_Size_avg_um": null,
        "Precipitate_Size_avg_nm": 150.0,
        "Precipitate_Volume_Fraction_pct": 36.0,
        "Phase_Fraction_pct": null,
        "Advanced_Quantitative_Features": {}
      },
      "Properties_Info": [
        {
          "Property_Name": "Back_Stress",
          "Test_Condition": "at 298 K; micropillar compression with loading-unloading hysteresis loops; back stress from σb = (σ1+σ2)/2",
          "Value_Numeric": 250.0,
          "Value_Range": null,
          "Value_StdDev": null,
          "Unit": "MPa",
          "Test_Temperature_K": 298.0,
          "Strain_Rate_s1": "5e-3",
          "Tensile_Speed_mm_min": null,
          "Hardness_Load": null,
          "Hardness_Dwell_Time_s": null,
          "Data_Source": "text",
          "Test_Specimen": "Micropillar from coarse rosette region",
          "Note": "Lower back stress (~250 MPa) in coarse rosette region compared to fine rosette region (~600 MPa)"
        },
        {
          "Property_Name": "Compressive_Flow_Stress",
          "Test_Condition": "at 298 K; in situ micropillar compression in SEM; 10 μm height, 5 μm diameter pillar; strain rate 5×10^-3 s^-1",
          "Value_Numeric": 500.0,
          "Value_Range": null,
          "Value_StdDev": null,
          "Unit": "MPa",
          "Test_Temperature_K": 298.0,
          "Strain_Rate_s1": "5e-3",
          "Tensile_Speed_mm_min": null,
          "Hardness_Load": null,
          "Hardness_Dwell_Time_s": null,
          "Data_Source": "text",
          "Test_Specimen": "Micropillar: 10 μm height × 5 μm diameter, FIB fabricated; 10 and 20 μm diamond flat-punch tips used",
          "Note": "Coarse rosette region has lower flow stress of 500 MPa compared to fine rosette region"
        }
      ]
    }
  ]
}

File: 415反馈/pipeline标注/文献5_extraction.json
{
  "Paper_Metadata": {
    "Paper_Title": "Improving ductility via grain structure control in Sc/Zr modified Al-Cu-Li alloys by pulsed-laser powder bed fusion",
    "DOI": "10.1080/17452759.2025.2526171"
  },
  "items": [
    {
      "Sample_ID": "CL",
      "Gradient_Material": false,
      "Gradient_Group_ID": null,
      "Composition_Info": {
        "Role": "Target",
        "Alloy_Name_Raw": "Al-Cu-Li-Sc-Zr",
        "Nominal_Composition": {
          "Composition_Type": "wt%",
          "Elements_Normalized": {
            "Al": 93.71,
            "Cu": 2.88,
            "Li": 1.79,
            "Sc": 1.06,
            "Zr": 0.56
          }
        },
        "Measured_Composition": {
          "Composition_Type": null,
          "Elements_Normalized": null,
          "Measurement_Method": "ICP-OES"
        },
        "Note": "Powder composition determined by ICP-OES; powder particle diameters ranged from 15 to 53 μm with good sphericity"
      },
      "Process_Info": {
        "Process_Category": "AM_LPBF",
        "Process_Text": {
          "original": "LPBF using BLT S200 laser system with continuous laser mode (CL); laser power 800 W, scanning speed 1000 mm/s, hatch spacing 0.08 mm, layer thickness 30 μm, inter-layer rotation 67°; substrate AlSi10Mg preheated to 150°C; argon atmosphere with oxygen concentration below 300 ppm",
          "simplified": "LPBF with continuous laser (CL) mode, 800 W, 1000 mm/s scanning speed, 30 μm layer thickness, 67° inter-layer rotation, substrate preheated to 150°C"
        },
        "Equipment": "BLT S200 laser system",
        "Key_Params": {
          "Laser_Power_W": 800,
          "Scanning_Speed_mm_s": 1000,
          "Hatch_Spacing_mm": 0.08,
          "Layer_Thickness_um": 30,
          "Build_Plate_Temperature_K": 423.0,
          "Protective_Atmosphere": "Argon",
          "Oxygen_Content_ppm": 300,
          "Inter_Layer_Rotation_deg": 67,
          "Focused_Laser_Diameter_um": 100
        }
      },
      "Microstructure_Info": {
        "Microstructure_Text": {
          "original": "Heterogeneous microstructure comprising columnar grains (CG) in the center and fine equiaxed grains (FG) at the boundaries of melt pools; epitaxial growth along [001] direction with heterogeneous nucleation of primary Al3(Li,Sc,Zr); columnar grains exhibit continuous white precipitate network along grain boundaries; FG regions show denser precipitate distribution; Al-Cu eutectic phases (L → α-Al + θ-Al2Cu) confirmed; Sc/Zr enrichment at melt pool boundary",
          "simplified": "Heterogeneous microstructure with CG at melt pool center and FG at boundaries; epitaxial growth along [001]; continuous precipitate network along CG grain boundaries; Al-Cu eutectic phases present; Sc/Zr segregation at melt pool boundaries"
        },
        "Main_Phase": "alpha-Al",
        "Precipitates": [
          {
            "Phase_Type": "Al3(Li,Sc,Zr)",
            "Volume_Fraction_pct": null
          },
          {
            "Phase_Type": "theta-Al2Cu",
            "Volume_Fraction_pct": null
          }
        ],
        "Porosity_pct": 0.27,
        "Relative_Density_pct": 99.73,
        "Grain_Size_avg_um": 1.52,
        "Precipitate_Size_avg_nm": null,
        "Precipitate_Volume_Fraction_pct": null,
        "Phase_Fraction_pct": null,
        "Advanced_Quantitative_Features": {}
      },
      "Properties_Info": [
        {
          "Property_Name": "Yield_Strength",
          "Test_Condition": "at room temperature",
          "Value_Numeric": 448.97,
          "Value_Range": null,
          "Value_StdDev": 4.15,
          "Unit": "MPa",
          "Test_Temperature_K": 298.15,
          "Strain_Rate_s1": null,
          "Tensile_Speed_mm_min": 1.0,
          "Hardness_Load": null,
          "Hardness_Dwell_Time_s": null,
          "Data_Source": "text",
          "Test_Specimen": "6 mm gauge width, 2 mm gauge thickness, 24 mm gauge length; tensile axis perpendicular to build direction",
          "Note": "Continuous laser sample"
        },
        {
          "Property_Name": "Ultimate_Tensile_Strength",
          "Test_Condition": "at room temperature; strain rate not specified",
          "Value_Numeric": 471.86,
          "Value_Range": null,
          "Value_StdDev": 2.07,
          "Unit": "MPa",
          "Test_Temperature_K": 298.15,
          "Strain_Rate_s1": "not specified",
          "Tensile_Speed_mm_min": 1.0,
          "Hardness_Load": null,
          "Hardness_Dwell_Time_s": null,
          "Data_Source": "text",
          "Test_Specimen": "6 mm gauge width, 2 mm gauge thickness, 24 mm gauge length; tensile axis perpendicular to build direction",
          "Note": "Continuous laser sample"
        },
        {
          "Property_Name": "Elongation_Total",
          "Test_Condition": "at room temperature",
          "Value_Numeric": 4.82,
          "Value_Range": null,
          "Value_StdDev": 0.36,
          "Unit": "%",
          "Test_Temperature_K": 298.15,
          "Strain_Rate_s1": null,
          "Tensile_Speed_mm_min": 1.0,
          "Hardness_Load": null,
          "Hardness_Dwell_Time_s": null,
          "Data_Source": "text",
          "Test_Specimen": "6 mm gauge width, 2 mm gauge thickness, 24 mm gauge length; tensile axis perpendicular to build direction",
          "Note": "Continuous laser sample; reported as elongation (δ) without subtype specification, mapped to Elongation_Total"
        }
      ]
    },
    {
      "Sample_ID": "PL",
      "Gradient_Material": false,
      "Gradient_Group_ID": null,
      "Composition_Info": {
        "Role": "Target",
        "Alloy_Name_Raw": "Al-Cu-Li-Sc-Zr",
        "Nominal_Composition": {
          "Composition_Type": "wt%",
          "Elements_Normalized": {
            "Al": 93.71,
            "Cu": 2.88,
            "Li": 1.79,
            "Sc": 1.06,
            "Zr": 0.56
          }
        },
        "Measured_Composition": {
          "Composition_Type": null,
          "Elements_Normalized": null,
          "Measurement_Method": "ICP-OES"
        },
        "Note": "Powder composition determined by ICP-OES; powder particle diameters ranged from 15 to 53 μm with good sphericity; equivalent scanning speed 1000 mm/s"
      },
      "Process_Info": {
        "Process_Category": "AM_LPBF",
        "Process_Text": {
          "original": "LPBF using Renishaw AM400 with pulsed laser mode (PL); 400 W quasi-continuous mode laser, laser power 800 W, exposure time 50 μs, delay time 10 μs, point spacing 60 μm, hatch spacing 0.08 mm, layer thickness 30 μm, equivalent scanning speed 1000 mm/s, inter-layer rotation 67°; substrate AlSi10Mg preheated to 150°C; argon atmosphere with oxygen concentration below 300 ppm; point-by-point deposition breaks large melt pool into smaller independent pools",
          "simplified": "LPBF with pulsed laser (PL) mode, 800 W, 50 μs exposure time, 10 μs delay time, 60 μm point spacing, 30 μm layer thickness, equivalent 1000 mm/s scanning speed, 67° inter-layer rotation, substrate preheated to 150°C; independent melt pool formation enables remelting of columnar grains"
        },
        "Equipment": "Renishaw AM400 quasi-continuous mode laser system",
        "Key_Params": {
          "Laser_Power_W": 800,
          "Exposure_Time_us": 50,
          "Delay_Time_us": 10,
          "Point_Spacing_um": 60,
          "Hatch_Spacing_mm": 0.08,
          "Layer_Thickness_um": 30,
          "Equivalent_Scanning_Speed_mm_s": 1000,
          "Build_Plate_Temperature_K": 423.0,
          "Protective_Atmosphere": "Argon",
          "Oxygen_Content_ppm": 300,
          "Inter_Layer_Rotation_deg": 67,
          "Focused_Spot_Diameter_um": 70
        }
      },
      "Microstructure_Info": {
        "Microstructure_Text": {
          "original": "Predominantly equiaxed grain microstructure with sporadic short columnar grains; distinct equiaxed grain structure in XOZ plane with aspect ratio near 1:1; no obvious boundaries between columnar and equiaxed grains; Al3(Li,Sc,Zr) precipitates distributed in both coarse and fine equiaxed grain regions with higher volume fraction in fine grains (2-2.5%) than coarse grains (0.5-1.1%); discontinuous Al-Cu eutectic phases along grain boundaries; Sc elements displaced from boundaries forming clustered accumulations; higher cooling rate compared to continuous laser",
          "simplified": "Fully equiaxed grain microstructure with minor short columnar grains; uniform grain size distribution; Al3(Li,Sc,Zr) precipitates distributed throughout with higher fraction in fine grain regions (2-2.5%); discontinuous Al-Cu eutectic at boundaries; no Sc/Zr segregation at grain boundaries; higher cooling rate"
        },
        "Main_Phase": "alpha-Al",
        "Precipitates": [
          {
            "Phase_Type": "Al3(Li,Sc,Zr)",
            "Volume_Fraction_pct": 2.0
          },
          {
            "Phase_Type": "theta-Al2Cu",
            "Volume_Fraction_pct": null
          }
        ],
        "Porosity_pct": 0.21,
        "Relative_Density_pct": 99.79,
        "Grain_Size_avg_um": 0.91,
        "Precipitate_Size_avg_nm": null,
        "Precipitate_Volume_Fraction_pct": 2.0,
        "Phase_Fraction_pct": null,
        "Advanced_Quantitative_Features": {}
      },
      "Properties_Info": [
        {
          "Property_Name": "Yield_Strength",
          "Test_Condition": "at room temperature",
          "Value_Numeric": 391.65,
          "Value_Range": null,
          "Value_StdDev": 3.85,
          "Unit": "MPa",
          "Test_Temperature_K": 298.15,
          "Strain_Rate_s1": null,
          "Tensile_Speed_mm_min": 1.0,
          "Hardness_Load": null,
          "Hardness_Dwell_Time_s": null,
          "Data_Source": "text",
          "Test_Specimen": "6 mm gauge width, 2 mm gauge thickness, 24 mm gauge length; tensile axis perpendicular to build direction",
          "Note": "Pulsed laser sample; ~57 MPa lower than CL sample due to loss of HDI strengthening"
        },
        {
          "Property_Name": "Ultimate_Tensile_Strength",
          "Test_Condition": "at room temperature; strain rate not specified",
          "Value_Numeric": 435.77,
          "Value_Range": null,
          "Value_StdDev": 0.27,
          "Unit": "MPa",
          "Test_Temperature_K": 298.15,
          "Strain_Rate_s1": "not specified",
          "Tensile_Speed_mm_min": 1.0,
          "Hardness_Load": null,
          "Hardness_Dwell_Time_s": null,
          "Data_Source": "text",
          "Test_Specimen": "6 mm gauge width, 2 mm gauge thickness, 24 mm gauge length; tensile axis perpendicular to build direction",
          "Note": "Pulsed laser sample; 7.6% decrease in tensile strength compared to CL sample"
        },
        {
          "Property_Name": "Elongation_Total",
          "Test_Condition": "at room temperature",
          "Value_Numeric": 10.18,
          "Value_Range": null,
          "Value_StdDev": 0.14,
          "Unit": "%",
          "Test_Temperature_K": 298.15,
          "Strain_Rate_s1": null,
          "Tensile_Speed_mm_min": 1.0,
          "Hardness_Load": null,
          "Hardness_Dwell_Time_s": null,
          "Data_Source": "image",
          "Test_Specimen": "6 mm gauge width, 2 mm gauge thickness, 24 mm gauge length; tensile axis perpendicular to build direction",
          "Note": "Pulsed laser sample; 211% improvement in elongation compared to CL sample (4.82% to 10.18%)"
        }
      ]
    }
  ]
}
