Repository: leeleolay/KnowMat

# **KnowMat**: Agentic Pipeline for Materials Science Data Extraction
*Figure: Schematic of the KnowMat agentic pipeline for extracting structured materials data from scientific literature.*

---

## Overview

**KnowMat** is an advanced, AI-powered Agentic pipeline that automatically extracts structured, machine-readable materials science data from unstructured scientific literature (`.pdf` / `.txt`). Built on **LangGraph** and powered by **OpenAI-compatible LLM APIs** (including ERNIE/Qianfan), KnowMat orchestrates multiple intelligent agents that collaborate to parse papers, extract compositions, processing conditions, characterization details, and material properties with high accuracy.

File: 415反馈/pipeline标注/文献_(1)_extraction.json
{
  "Paper_Metadata": {
    "Paper_Title": "Additively Manufacturable High-Strength Aluminum Alloys with Coarsening-Resistant Microstructures Achieved via Rapid Solidification",
    "DOI": "10.1002/adma.202509507"
  },
  "items": [
    {
      "Sample_ID": "ML-optimized-LPBF",
      "Gradient_Material": false,
      "Gradient_Group_ID": null,
      "Composition_Info": {
        "Role": "Target",
        "Alloy_Name_Raw": "Al-0.4Er-1Zr-1.33Ni (at%)",
        "Nominal_Composition": {
          "Composition_Type": "at%",
          "Elements_Normalized": {
            "Al": 98.27,
            "Er": 0.4,
            "Zr": 1.0,
            "Ni": 1.33
          }
        },
        "Measured_Composition": {
          "Composition_Type": null,
          "Elements_Normalized": null,
          "Measurement_Method": null
        },
        "Note": "Nominal composition in at%: Er=0.4, Zr=1, Ni=1.33; equivalent wt%: Al-2.33Er-3.19Zr-2.73Ni"
      },
      "Process_Info": {
        "Process_Category": "AM_LPBF",
        "Process_Text": {
          "original": "Laser Powder Bed Fusion (LPBF) additive manufacturing; process parameters (power and scan speed) optimized for highest density; samples built as 28x6x6 mm and 6x6x6 mm cubes; verified crack-free",
          "simplified": "LPBF AM with optimized power and scan speed for maximum density"
        },
        "Equipment": "LPBF system (DMG MORI LT30)",
        "Key_Params": {
          "Equipment": "LPBF system (DMG MORI LT30)",
          "Build_Geometry_mm": "28x6x6 and 6x6x6",
          "Protective_Atmosphere": "Argon"
        }
      },
      "Microstructure_Info": {
        "Microstructure_Text": {
          "original": "Non-textured equiaxed grains from EBSD; melt pool boundaries visible at low magnification; primary Al3Ni phase uniformly distributed; L12-Al3(Er,Zr) nanoprecipitates (1-5 nm) confirmed by STEM and APT; ordered nanoclusters (average radius 0.70 nm, area 1.90 nm^2, area fraction 17%) within matrix; ternary Al23Ni6M4 phase at grain boundaries; Zr-rich precipitates possibly D022 or L12 structure",
          "simplified": "Equiaxed grains; L12 nanoprecipitates (1-5 nm) with 17% area fraction; Al3Ni at grain boundaries; metastable ternary phases at submicron scale"
        },
        "Main_Phase": "FCC Al",
        "Precipitates": [
          {
            "Phase_Type": "L12-Al3M",
            "Volume_Fraction_pct": 17.0
          },
          {
            "Phase_Type": "Al23Ni6M4",
            "Volume_Fraction_pct": null
          },
          {
            "Phase_Type": "Al3Ni",
            "Volume_Fraction_pct": null
          },
          {
            "Phase_Type": "Al3Zr",
            "Volume_Fraction_pct": null
          }
        ],
        "Porosity_pct": null,
        "Relative_Density_pct": null,
        "Grain_Size_avg_um": null,
        "Precipitate_Size_avg_nm": 3.0,
        "Precipitate_Volume_Fraction_pct": 17.0,
        "Phase_Fraction_pct": null,
        "Advanced_Quantitative_Features": {}
      },
      "Properties_Info": [
        {
          "Property_Name": "Yield_Strength",
          "Test_Condition": "at room temperature; as-built condition",
          "Value_Numeric": 279.0,
          "Value_Range": null,
          "Value_StdDev": null,
          "Unit": "MPa",
          "Test_Temperature_K": 298.15,
          "Strain_Rate_s1": null,
          "Tensile_Speed_mm_min": null,
          "Hardness_Load": null,
          "Hardness_Dwell_Time_s": null,
          "Data_Source": "text",
          "Test_Specimen": null,
          "Note": "As-built yield strength from upgraded design with 19% ductility"
        },
        {
          "Property_Name": "Elongation_Total",
          "Test_Condition": "at room temperature; as-built condition",
          "Value_Numeric": 19.0,
          "Value_Range": null,
          "Value_StdDev": null,
          "Unit": "%",
          "Test_Temperature_K": 298.15,
          "Strain_Rate_s1": null,
          "Tensile_Speed_mm_min": null,
          "Hardness_Load": null,
          "Hardness_Dwell_Time_s": null,
          "Data_Source": "text",
          "Test_Specimen": null,
          "Note": "As-built ductility; upgraded design achieving high strength with good ductility"
        },
        {
          "Property_Name": "Hardness_HV",
          "Test_Condition": "at room temperature; as-built condition; parallel to build direction and on top surfaces",
          "Value_Numeric": 180.0,
          "Value_Range": null,
          "Value_StdDev": null,
          "Unit": "HV",
          "Test_Temperature_K": 298.15,
          "Strain_Rate_s1": null,
          "Tensile_Speed_mm_min": null,
          "Hardness_Load": null,
          "Hardness_Dwell_Time_s": null,
          "Data_Source": "text",
          "Test_Specimen": null,
          "Note": "As-built hardness comparable to wrought Al 7075"
        },
        {
          "Property_Name": "Peak_Tensile_Strength",
          "Test_Condition": "at room temperature; aged 8h at 400 C",
          "Value_Numeric": 395.0,
          "Value_Range": null,
          "Value_StdDev": null,
          "Unit": "MPa",
          "Test_Temperature_K": 298.15,
          "Strain_Rate_s1": null,
          "Tensile_Speed_mm_min": null,
          "Hardness_Load": null,
          "Hardness_Dwell_Time_s": null,
          "Data_Source": "text",
          "Test_Specimen": null,
          "Note": "Peak tensile strength after 8h aging; 50% higher than benchmark printable Al alloy"
        }
      ]
    },
    {
      "Sample_ID": "ML-optimized-LPBF-aged-8h",
      "Gradient_Material": false,
      "Gradient_Group_ID": null,
      "Composition_Info": {
        "Role": "Target",
        "Alloy_Name_Raw": "Al-0.4Er-1Zr-1.33Ni (at%) aged",
        "Nominal_Composition": {
          "Composition_Type": "at%",
          "Elements_Normalized": {
            "Al": 98.27,
            "Er": 0.4,
            "Zr": 1.0,
            "Ni": 1.33
          }
        },
        "Measured_Composition": {
          "Composition_Type": null,
          "Elements_Normalized": null,
          "Measurement_Method": null
        },
        "Note": "Nominal composition in at%: Er=0.4, Zr=1, Ni=1.33; equivalent wt%: Al-2.33Er-3.19Zr-2.73Ni; peak aged condition at 400 C for 8h"
      },
      "Process_Info": {
        "Process_Category": "AM_LPBF",
        "Process_Text": {
          "original": "LPBF additive manufacturing followed by isothermal aging at 400 C for 8h; peak hardness condition",
          "simplified": "LPBF + aging at 400 C for 8h"
        },
        "Equipment": "LPBF system (DMG MORI LT30)",
        "Key_Params": {
          "Aging_Temperature_C": 400,
          "Aging_Time_h": 8,
          "Equipment": "LPBF system (DMG MORI LT30)",
          "Protective_Atmosphere": "Argon"
        }
      },
      "Microstructure_Info": {
        "Microstructure_Text": {
          "original": "L12-Al3(Er,Zr) nanoprecipitates (1-5 nm) at peak hardness; ordered nanoclusters within matrix; ternary Al23Ni6M4 transformed to L12 during aging; Al3Ni phase present; Zr-rich precipitates; non-textured equiaxed grains",
          "simplified": "L12 nanoprecipitates at nanometer scale; coarsening-resistant microstructure at peak aging"
        },
        "Main_Phase": "FCC Al",
        "Precipitates": [
          {
            "Phase_Type": "L12-Al3M",
            "Volume_Fraction_pct": 17.0
          },
          {
            "Phase_Type": "Al3Ni",
            "Volume_Fraction_pct": null
          },
          {
            "Phase_Type": "Al23Ni6M4",
            "Volume_Fraction_pct": null
          }
        ],
        "Porosity_pct": null,
        "Relative_Density_pct": null,
        "Grain_Size_avg_um": null,
        "Precipitate_Size_avg_nm": 3.0,
        "Precipitate_Volume_Fraction_pct": 17.0,
        "Phase_Fraction_pct": null,
        "Advanced_Quantitative_Features": {}
      },
      "Properties_Info": [
        {
          "Property_Name": "Hardness_HV",
          "Test_Condition": "at room temperature; peak hardness after 8h aging at 400 C",
          "Value_Numeric": 200.0,
          "Value_Range": null,
          "Value_StdDev": null,
          "Unit": "HV",
          "Test_Temperature_K": 298.15,
          "Strain_Rate_s1": null,
          "Tensile_Speed_mm_min": null,
          "Hardness_Load": null,
          "Hardness_Dwell_Time_s": null,
          "Data_Source": "text",
          "Test_Specimen": null,
          "Note": "Peak hardness; 50% higher than benchmark AM alloy (133 HV) and comparable to wrought Al 7075"
        },
        {
          "Property_Name": "Hardness_HV",
          "Test_Condition": "at room temperature; aged 10h at 400 C",
          "Value_Numeric": 200.0,
          "Value_Range": null,
          "Value_StdDev": null,
          "Unit": "HV",
          "Test_Temperature_K": 298.15,
          "Strain_Rate_s1": null,
          "Tensile_Speed_mm_min": null,
          "Hardness_Load": null,
          "Hardness_Dwell_Time_s": null,
          "Data_Source": "text",
          "Test_Specimen": null,
          "Note": "Peak hardness plateau region (8-10h aging)"
        },
        {
          "Property_Name": "Peak_Tensile_Strength",
          "Test_Condition": "at room temperature; aged 8h at 400 C",
          "Value_Numeric": 395.0,
          "Value_Range": null,
          "Value_StdDev": null,
          "Unit": "MPa",
          "Test_Temperature_K": 298.15,
          "Strain_Rate_s1": null,
          "Tensile_Speed_mm_min": null,
          "Hardness_Load": null,
          "Hardness_Dwell_Time_s": null,
          "Data_Source": "text",
          "Test_Specimen": null,
          "Note": "Peak tensile strength; 50% higher than benchmark printable Al alloy"
        }
      ]
    },
    {
      "Sample_ID": "ML-optimized-LPBF-aged-48h",
      "Gradient_Material": false,
      "Gradient_Group_ID": null,
      "Composition_Info": {
        "Role": "Target",
        "Alloy_Name_Raw": "Al-0.4Er-1Zr-1.33Ni (at%) aged extended",
        "Nominal_Composition": {
          "Composition_Type": "at%",
          "Elements_Normalized": {
            "Al": 98.27,
            "Er": 0.4,
            "Zr": 1.0,
            "Ni": 1.33
          }
        },
        "Measured_Composition": {
          "Composition_Type": null,
          "Elements_Normalized": null,
          "Measurement_Method": null
        },
        "Note": "Extended aging condition: 48h at 400 C; same nominal composition as ML-optimized alloy"
      },
      "Process_Info": {
        "Process_Category": "AM_LPBF",
        "Process_Text": {
          "original": "LPBF additive manufacturing followed by isothermal aging at 400 C for 48h",
          "simplified": "LPBF + extended aging at 400 C for 48h"
        },
        "Equipment": "LPBF system (DMG MORI LT30)",
        "Key_Params": {
          "Aging_Temperature_C": 400,
          "Aging_Time_h": 48,
          "Equipment": "LPBF system (DMG MORI LT30)"
        }
      },
      "Microstructure_Info": {
        "Microstructure_Text": {
          "original": "Extended aging condition; gradual decrease in hardness similar to benchmark alloy; strength maintained without significant decrease",
          "simplified": "Extended aging with gradual softening; strength maintained"
        },
        "Main_Phase": "FCC Al",
        "Precipitates": [
          {
            "Phase_Type": "L12-Al3M",
            "Volume_Fraction_pct": null
          }
        ],
        "Porosity_pct": null,
        "Relative_Density_pct": null,
        "Grain_Size_avg_um": null,
        "Precipitate_Size_avg_nm": null,
        "Precipitate_Volume_Fraction_pct": null,
        "Phase_Fraction_pct": null,
        "Advanced_Quantitative_Features": {}
      },
      "Properties_Info": []
    },
    {
      "Sample_ID": "W/O-ternary-control",
      "Gradient_Material": false,
      "Gradient_Group_ID": null,
      "Composition_Info": {
        "Role": "Target",
        "Alloy_Name_Raw": "Al-0.4Er-1Zr (at%) no Ni",
        "Nominal_Composition": {
          "Composition_Type": "at%",
          "Elements_Normalized": {
            "Al": 99.6,
            "Er": 0.4,
            "Zr": 1.0
          }
        },
        "Measured_Composition": {
          "Composition_Type": null,
          "Elements_Normalized": null,
          "Measurement_Method": null
        },
        "Note": "Control alloy with identical molar Er and Zr but without Ni; L12 phases form directly during rapid solidification"
      },
      "Process_Info": {
        "Process_Category": "AM_LPBF",
        "Process_Text": {
          "original": "Induction melting followed by laser scanning to mimic AM conditions; processed identically to ML-optimized alloy",
          "simplified": "Induction melted + laser scanned control sample"
        },
        "Equipment": "Induction melting + laser scanning",
        "Key_Params": {
          "Equipment": "Induction melting + laser scanning"
        }
      },
      "Microstructure_Info": {
        "Microstructure_Text": {
          "original": "L12 phases form directly during rapid solidification (no ternary phase formation); micrometer-scale Zr-rich clusters within grain interiors; clusters not present in Ni-containing designed alloy",
          "simplified": "Direct L12 formation without ternary phase; micrometer-scale Zr-rich clusters"
        },
        "Main_Phase": "FCC Al",
        "Precipitates": [
          {
            "Phase_Type": "L12-Al3M",
            "Volume_Fraction_pct": null
          },
          {
            "Phase_Type": "Zr-rich clusters",
            "Volume_Fraction_pct": null
          }
        ],
        "Porosity_pct": null,
        "Relative_Density_pct": null,
        "Grain_Size_avg_um": null,
        "Precipitate_Size_avg_nm": null,
        "Precipitate_Volume_Fraction_pct": null,
        "Phase_Fraction_pct": null,
        "Advanced_Quantitative_Features": {}
      },
      "Properties_Info": [
        {
          "Property_Name": "Hardness_HV",
          "Test_Condition": "at room temperature; as-built condition",
          "Value_Numeric": 110.0,
          "Value_Range": null,
          "Value_StdDev": null,
          "Unit": "HV",
          "Test_Temperature_K": 298.15,
          "Strain_Rate_s1": null,
          "Tensile_Speed_mm_min": null,
          "Hardness_Load": null,
          "Hardness_Dwell_Time_s": null,
          "Data_Source": "text",
          "Test_Specimen": null,
          "Note": "34% lower than ML-optimized alloy with Ni (147 HV after aging); demonstrates importance of ternary phase for strengthening"
        }
      ]
    },
    {
      "Sample_ID": "ML-optimized-induction-melted",
      "Gradient_Material": false,
      "Gradient_Group_ID": null,
      "Composition_Info": {
        "Role": "Target",
        "Alloy_Name_Raw": "Al-0.4Er-1Zr-1.33Ni (at%) cast",
        "Nominal_Composition": {
          "Composition_Type": "at%",
          "Elements_Normalized": {
            "Al": 98.27,
            "Er": 0.4,
            "Zr": 1.0,
            "Ni": 1.33
          }
        },
        "Measured_Composition": {
          "Composition_Type": null,
          "Elements_Normalized": null,
          "Measurement_Method": null
        },
        "Note": "Same nominal composition as ML-optimized alloy but processed by slow solidification (induction melting)"
      },
      "Process_Info": {
        "Process_Category": "Casting",
        "Process_Text": {
          "original": "Induction melting (slow solidification); SEM-EDS shows large micrometer-size ternary phases",
          "simplified": "Induction melted (cast) processing"
        },
        "Equipment": "Induction melting furnace",
        "Key_Params": {
          "Equipment": "Induction melting furnace"
        }
      },
      "Microstructure_Info": {
        "Microstructure_Text": {
          "original": "Large micrometer-size ternary phases observed by SEM-EDS; slower solidification leads to microscale strengthening phases; compared to submicron-scale ternary phases in AM",
          "simplified": "Microscale ternary phases from slow solidification"
        },
        "Main_Phase": "FCC Al",
        "Precipitates": [
          {
            "Phase_Type": "Ternary Al-Ni-M",
            "Volume_Fraction_pct": null
          }
        ],
        "Porosity_pct": null,
        "Relative_Density_pct": null,
        "Grain_Size_avg_um": null,
        "Precipitate_Size_avg_nm": null,
        "Precipitate_Volume_Fraction_pct": null,
        "Phase_Fraction_pct": null,
        "Advanced_Quantitative_Features": {}
      },
      "Properties_Info": [
        {
          "Property_Name": "Hardness_HV",
          "Test_Condition": "at room temperature; aged 8h at 400 C",
          "Value_Numeric": 40.0,
          "Value_Range": null,
          "Value_StdDev": null,
          "Unit": "HV",
          "Test_Temperature_K": 298.15,
          "Strain_Rate_s1": null,
          "Tensile_Speed_mm_min": null,
          "Hardness_Load": null,
          "Hardness_Dwell_Time_s": null,
          "Data_Source": "text",
          "Test_Specimen": null,
          "Note": "80% lower than aged AM sample (200 HV); demonstrates 5x strength advantage of rapid solidification processing"
        }
      ]
    },
    {
      "Sample_ID": "Gong-benchmark",
      "Gradient_Material": false,
      "Gradient_Group_ID": null,
      "Composition_Info": {
        "Role": "Reference",
        "Alloy_Name_Raw": "Gong et al. benchmark printable Al alloy",
        "Nominal_Composition": {
          "Composition_Type": "wt%",
          "Elements_Normalized": {
            "Er": 1.35,
            "Zr": 1.15,
            "Y": 0.25,
            "Yb": 0.73,
            "Ni": 2.14,
            "other": 94.38
          }
        },
        "Measured_Composition": {
          "Composition_Type": null,
          "Elements_Normalized": null,
          "Measurement_Method": null
        },
        "Note": "Benchmark printable Al alloy from Gong et al. (PCT/US2018/062761); same compositional space and target properties but without ML optimization"
      },
      "Process_Info": {
        "Process_Category": "AM_LPBF",
        "Process_Text": {
          "original": "Benchmark printable Al alloy prepared by same method as ML-optimized alloy (laser scanning induction-melted samples)",
          "simplified": "Laser-scanned benchmark alloy for comparison"
        },
        "Equipment": null,
        "Key_Params": {
          "Processing_Method": "Laser scanning of induction-melted samples"
        }
      },
      "Microstructure_Info": {
        "Microstructure_Text": {
          "original": "Previously designed benchmark alloy in same compositional space; compared for performance validation",
          "simplified": "Benchmark alloy from prior work"
        },
        "Main_Phase": "FCC Al",
        "Precipitates": [
          {
            "Phase_Type": "L12-Al3M",
            "Volume_Fraction_pct": null
          }
        ],
        "Porosity_pct": null,
        "Relative_Density_pct": null,
        "Grain_Size_avg_um": null,
        "Precipitate_Size_avg_nm": null,
        "Precipitate_Volume_Fraction_pct": null,
        "Phase_Fraction_pct": null,
        "Advanced_Quantitative_Features": {}
      },
      "Properties_Info": [
        {
          "Property_Name": "Yield_Strength",
          "Test_Condition": "at room temperature; aged condition",
          "Value_Numeric": 275.0,
          "Value_Range": null,
          "Value_StdDev": null,
          "Unit": "MPa",
          "Test_Temperature_K": 298.15,
          "Strain_Rate_s1": null,
          "Tensile_Speed_mm_min": null,
          "Hardness_Load": null,
          "Hardness_Dwell_Time_s": null,
          "Data_Source": "text",
          "Test_Specimen": null,
          "Note": "Benchmark yield strength; ML-optimized shows ~50% higher yield strength"
        },
        {
          "Property_Name": "Hardness_HV",
          "Test_Condition": "at room temperature; aged 8h at 400 C; laser-scanned condition",
          "Value_Numeric": 100.0,
          "Value_Range": null,
          "Value_StdDev": null,
          "Unit": "HV",
          "Test_Temperature_K": 298.15,
          "Strain_Rate_s1": null,
          "Tensile_Speed_mm_min": null,
          "Hardness_Load": null,
          "Hardness_Dwell_Time_s": null,
          "Data_Source": "text",
          "Test_Specimen": null,
          "Note": "Benchmark hardness; ML-optimized alloy shows 47% higher hardness (147 HV)"
        },
        {
          "Property_Name": "Hardness_HV",
          "Test_Condition": "at room temperature; aged 8h at 400 C; LPBF condition",
          "Value_Numeric": 133.0,
          "Value_Range": null,
          "Value_StdDev": null,
          "Unit": "HV",
          "Test_Temperature_K": 298.15,
          "Strain_Rate_s1": null,
          "Tensile_Speed_mm_min": null,
          "Hardness_Load": null,
          "Hardness_Dwell_Time_s": null,
          "Data_Source": "text",
          "Test_Specimen": null,
          "Note": "LPBF benchmark hardness; ML-optimized LPBF shows 50% higher hardness (200 HV)"
        }
      ]
    },
    {
      "Sample_ID": "Al-7075-wrought-reference",
      "Gradient_Material": false,
      "Gradient_Group_ID": null,
      "Composition_Info": {
        "Role": "Reference",
        "Alloy_Name_Raw": "Al 7075",
        "Nominal_Composition": {
          "Composition_Type": null,
          "Elements_Normalized": null
        },
        "Measured_Composition": {
          "Composition_Type": null,
          "Elements_Normalized": null,
          "Measurement_Method": null
        },
        "Note": "Commercial wrought Al 7075; not printable without modification (prone to hot cracking); used for strength comparison"
      },
      "Process_Info": {
        "Process_Category": "Casting",
        "Process_Text": {
          "original": "Commercial wrought Al 7075; aged under identical conditions as ML-optimized alloy for comparison",
          "simplified": "Wrought Al 7075 reference"
        },
        "Equipment": null,
        "Key_Params": {
          "Form": "Wrought"
        }
      },
      "Microstructure_Info": {
        "Microstructure_Text": {
          "original": "Commercial high-strength Al alloy; prone to hot cracking during AM; used as benchmark for strength comparison",
          "simplified": "Wrought Al 7075 reference for strength comparison"
        },
        "Main_Phase": "FCC Al",
        "Precipitates": [],
        "Porosity_pct": null,
        "Relative_Density_pct": null,
        "Grain_Size_avg_um": null,
        "Precipitate_Size_avg_nm": null,
        "Precipitate_Volume_Fraction_pct": null,
        "Phase_Fraction_pct": null,
        "Advanced_Quantitative_Features": {}
      },
      "Properties_Info": []
    }
  ]
}

File: 415反馈/pipeline标注/文献_(2)_extraction.json
{
  "Paper_Metadata": {
    "Paper_Title": "3-D printed ultrastrong heat-resistant aluminum alloy achieved by bioinspired nanoscale amorphous confinement",
    "DOI": "10.1016/j.mattod.2026.103267"
  },
  "items": [
    {
      "Sample_ID": "FVS0812+TiB2_LPBF",
      "Gradient_Material": false,
      "Gradient_Group_ID": null,
      "Composition_Info": {
        "Role": "Target",
        "Alloy_Name_Raw": "FVS0812",
        "Nominal_Composition": {
          "Composition_Type": "wt%",
          "Elements_Normalized": {
            "Al": 88.09,
            "Fe": 8.43,
            "V": 1.33,
            "Si": 1.48,
            "C": 0.018,
            "S": 0.08,
            "O": 0.048,
            "N": 0.06,
            "Ti": 1.1,
            "B": 0.6
          }
        },
        "Measured_Composition": {
          "Composition_Type": null,
          "Elements_Normalized": null,
          "Measurement_Method": null
        },
        "Note": "TiB2 nanoparticles (50-100 nm) mixed at 2 wt%; alloy powder composition includes minor impurities: C 0.018%, S 0.08%, O 0.048%, N 0.06%; powder particle size range 15-53 um with D50 of 34.3 um"
      },
      "Process_Info": {
        "Process_Category": "AM_LPBF",
        "Process_Text": {
          "original": "Laser Powder Bed Fusion (LPBF) using EP-M150 Metal 3D Printer (Hangzhou Eplus 3d Tech, China); alloy powders mixed with 2 wt% TiB2 nanoparticles by mechanical stirring in anhydrous ethanol at 1000 rpm for 3 h, dried in vacuum at 60 C for 48 h; process under argon atmosphere; laser power 150 W; scan speed 1000 mm/s; scan spacing 0.08 mm; layer thickness 0.02 mm; build platform preheated to 200 C",
          "simplified": "LPBF of FVS0812 alloy with 2 wt% TiB2 nanoparticles; 150 W, 1000 mm/s, 0.08 mm hatch, 0.02 mm layer, argon atmosphere, 200 C build plate"
        },
        "Equipment": "EP-M150 Metal 3D Printer (Hangzhou Eplus 3d Tech, China)",
        "Key_Params": {
          "Laser_Power_W": 150,
          "Scanning_Speed_mm_s": 1000,
          "Hatch_Spacing_mm": 0.08,
          "Layer_Thickness_mm": 0.02,
          "Build_Plate_Temperature_C": 200,
          "Protective_Atmosphere": "Argon",
          "TiB2_Content_wt_pct": 2,
          "Powder_Mixing_RPM": 1000,
          "Powder_Mixing_Time_h": 3,
          "Powder_Size_avg_um": 34.3,
          "Powder_Size_Range_um": "15-53"
        }
      },
      "Microstructure_Info": {
        "Microstructure_Text": {
          "original": "Dendritic cell boundaries interweave through alpha-Al cells forming continuous network approximately 14 nm in width; alpha-Al cells have average diameter approximately 67 nm; Fe and Si enriched at cell boundaries forming amorphous structure (confirmed by TEM FFT patterns showing disordered atomic arrangement and absence of periodic diffraction spots); approximately 38% amorphous boundaries in fusion zone; TiV nucleation cores approximately 50 nm enriched with Ti and V; 3D-APT shows spatial continuity of Fe- and Si-enriched amorphous boundaries interwoven with Al-rich alpha-Al cells; compositional transition zone approximately 2 nm between cells and boundaries; fusion zone approximately 80% of microstructure, heat-affected zone near pool boundary",
          "simplified": "Continuous 3D nanoscale crystalline-amorphous interpenetrating network; alpha-Al cells (67 nm) separated by amorphous cell boundaries (14 nm wide, ~38 vol%); TiV nanocrystalline nucleation cores"
        },
        "Main_Phase": "alpha-Al",
        "Precipitates": [
          {
            "Phase_Type": "TiV",
            "Volume_Fraction_pct": null
          },
          {
            "Phase_Type": "Al8Fe2Si",
            "Volume_Fraction_pct": 1.0
          }
        ],
        "Porosity_pct": null,
        "Relative_Density_pct": null,
        "Grain_Size_avg_um": 1.6,
        "Precipitate_Size_avg_nm": 12.0,
        "Precipitate_Volume_Fraction_pct": 38.0,
        "Phase_Fraction_pct": null,
        "Advanced_Quantitative_Features": {}
      },
      "Properties_Info": [
        {
          "Property_Name": "Yield_Strength",
          "Test_Condition": "at 298.15 K; strain rate 5e-4 /s",
          "Value_Numeric": 523.0,
          "Value_Range": null,
          "Value_StdDev": 10.0,
          "Unit": "MPa",
          "Test_Temperature_K": 298.15,
          "Strain_Rate_s1": "5e-4",
          "Tensile_Speed_mm_min": null,
          "Hardness_Load": null,
          "Hardness_Dwell_Time_s": null,
          "Data_Source": "text",
          "Test_Specimen": "ASTM E8 dog-bone, gauge 10x2x1 mm",
          "Note": "Room temperature tensile testing on servo-electric AG-50kNXplus (Shimadzu)"
        },
        {
          "Property_Name": "Ultimate_Tensile_Strength",
          "Test_Condition": "at 298.15 K; strain rate 5e-4 /s",
          "Value_Numeric": 676.0,
          "Value_Range": null,
          "Value_StdDev": 4.0,
          "Unit": "MPa",
          "Test_Temperature_K": 298.15,
          "Strain_Rate_s1": "5e-4",
          "Tensile_Speed_mm_min": null,
          "Hardness_Load": null,
          "Hardness_Dwell_Time_s": null,
          "Data_Source": "text",
          "Test_Specimen": "ASTM E8 dog-bone, gauge 10x2x1 mm",
          "Note": "Among highest UTS reported for 3D-printed aluminum alloys; surpasses most by at least 100 MPa"
        },
        {
          "Property_Name": "Ultimate_Tensile_Strength",
          "Test_Condition": "at 473.15 K (200 C); strain rate 5e-4 /s, held 20 min before testing",
          "Value_Numeric": 600.0,
          "Value_Range": "580-620",
          "Value_StdDev": null,
          "Unit": "MPa",
          "Test_Temperature_K": 473.15,
          "Strain_Rate_s1": "5e-4",
          "Tensile_Speed_mm_min": null,
          "Hardness_Load": null,
          "Hardness_Dwell_Time_s": null,
          "Data_Source": "image",
          "Test_Specimen": "dog-bone, gauge 10x2x1 mm",
          "Note": "Extracted from Figure 2a stress-strain curve"
        },
        {
          "Property_Name": "Ultimate_Tensile_Strength",
          "Test_Condition": "at 523.15 K (250 C); strain rate 5e-4 /s, held 20 min before testing",
          "Value_Numeric": 550.0,
          "Value_Range": "530-570",
          "Value_StdDev": null,
          "Unit": "MPa",
          "Test_Temperature_K": 523.15,
          "Strain_Rate_s1": "5e-4",
          "Tensile_Speed_mm_min": null,
          "Hardness_Load": null,
          "Hardness_Dwell_Time_s": null,
          "Data_Source": "image",
          "Test_Specimen": "dog-bone, gauge 10x2x1 mm",
          "Note": "Extracted from Figure 2a stress-strain curve"
        },
        {
          "Property_Name": "Ultimate_Tensile_Strength",
          "Test_Condition": "at 573.15 K (300 C); strain rate 5e-4 /s, held 20 min before testing",
          "Value_Numeric": 500.0,
          "Value_Range": "480-520",
          "Value_StdDev": null,
          "Unit": "MPa",
          "Test_Temperature_K": 573.15,
          "Strain_Rate_s1": "5e-4",
          "Tensile_Speed_mm_min": null,
          "Hardness_Load": null,
          "Hardness_Dwell_Time_s": null,
          "Data_Source": "image",
          "Test_Specimen": "dog-bone, gauge 10x2x1 mm",
          "Note": "Exceeds UTS of other 3D-printed Al alloys by at least 180 MPa"
        },
        {
          "Property_Name": "Ultimate_Tensile_Strength",
          "Test_Condition": "at 623.15 K (350 C); strain rate 5e-4 /s, held 20 min before testing",
          "Value_Numeric": 450.0,
          "Value_Range": "430-470",
          "Value_StdDev": null,
          "Unit": "MPa",
          "Test_Temperature_K": 623.15,
          "Strain_Rate_s1": "5e-4",
          "Tensile_Speed_mm_min": null,
          "Hardness_Load": null,
          "Hardness_Dwell_Time_s": null,
          "Data_Source": "image",
          "Test_Specimen": "dog-bone, gauge 10x2x1 mm",
          "Note": "Extracted from Figure 2a stress-strain curve"
        },
        {
          "Property_Name": "Ultimate_Tensile_Strength",
          "Test_Condition": "at 673.15 K (400 C); strain rate 5e-4 /s, held 20 min before testing",
          "Value_Numeric": 400.0,
          "Value_Range": "380-420",
          "Value_StdDev": null,
          "Unit": "MPa",
          "Test_Temperature_K": 673.15,
          "Strain_Rate_s1": "5e-4",
          "Tensile_Speed_mm_min": null,
          "Hardness_Load": null,
          "Hardness_Dwell_Time_s": null,
          "Data_Source": "image",
          "Test_Specimen": "dog-bone, gauge 10x2x1 mm",
          "Note": "Exceeds UTS of other 3D-printed Al alloys by at least 180 MPa"
        },
        {
          "Property_Name": "Elongation_Total",
          "Test_Condition": "at 298.15 K; strain rate 5e-4 /s",
          "Value_Numeric": 5.0,
          "Value_Range": null,
          "Value_StdDev": null,
          "Unit": "%",
          "Test_Temperature_K": 298.15,
          "Strain_Rate_s1": "5e-4",
          "Tensile_Speed_mm_min": null,
          "Hardness_Load": null,
          "Hardness_Dwell_Time_s": null,
          "Data_Source": "text",
          "Test_Specimen": "ASTM E8 dog-bone, gauge 10x2x1 mm",
          "Note": "Good ductility with work-hardening capability"
        },
        {
          "Property_Name": "alpha_Al_Cell_Diameter",
          "Test_Condition": "as-printed fusion zone",
          "Value_Numeric": 67.0,
          "Value_Range": null,
          "Value_StdDev": null,
          "Unit": "nm",
          "Test_Temperature_K": 298.15,
          "Strain_Rate_s1": null,
          "Tensile_Speed_mm_min": null,
          "Hardness_Load": null,
          "Hardness_Dwell_Time_s": null,
          "Data_Source": "text",
          "Test_Specimen": null,
          "Note": "Significantly smaller than 200-300 nm typical in 3D-printed Al-Si alloys"
        },
        {
          "Property_Name": "Amorphous_Content_pct",
          "Test_Condition": "as-printed fusion zone",
          "Value_Numeric": 38.0,
          "Value_Range": null,
          "Value_StdDev": null,
          "Unit": "%",
          "Test_Temperature_K": 298.15,
          "Strain_Rate_s1": null,
          "Tensile_Speed_mm_min": null,
          "Hardness_Load": null,
          "Hardness_Dwell_Time_s": null,
          "Data_Source": "text",
          "Test_Specimen": null,
          "Note": "Approximately 38 vol% amorphous phase at cell boundaries in fusion zone"
        },
        {
          "Property_Name": "Cell_Boundary_Width",
          "Test_Condition": "as-printed fusion zone",
          "Value_Numeric": 14.0,
          "Value_Range": null,
          "Value_StdDev": null,
          "Unit": "nm",
          "Test_Temperature_K": 298.15,
          "Strain_Rate_s1": null,
          "Tensile_Speed_mm_min": null,
          "Hardness_Load": null,
          "Hardness_Dwell_Time_s": null,
          "Data_Source": "text",
          "Test_Specimen": null,
          "Note": "Continuous network width"
        },
        {
          "Property_Name": "Cell_Size_After_Thermal_Exposure",
          "Test_Condition": "after thermal exposure at 573.15 K (300 C) for 100 h",
          "Value_Numeric": 72.0,
          "Value_Range": null,
          "Value_StdDev": null,
          "Unit": "nm",
          "Test_Temperature_K": 573.15,
          "Strain_Rate_s1": null,
          "Tensile_Speed_mm_min": null,
          "Hardness_Load": null,
          "Hardness_Dwell_Time_s": null,
          "Data_Source": "text",
          "Test_Specimen": null,
          "Note": "Comparable to as-printed state (approximately 67 nm)"
        },
        {
          "Property_Name": "Creep_Rate_Steady_State",
          "Test_Condition": "at 573.15 K (300 C); under 100 MPa and 150 MPa applied stresses",
          "Value_Numeric": 1e-08,
          "Value_Range": null,
          "Value_StdDev": null,
          "Unit": "s^-1",
          "Test_Temperature_K": 573.15,
          "Strain_Rate_s1": null,
          "Tensile_Speed_mm_min": null,
          "Hardness_Load": null,
          "Hardness_Dwell_Time_s": null,
          "Data_Source": "text",
          "Test_Specimen": "cylindrical, gauge diameter 3 mm, gauge length 40 mm",
          "Note": "Reduced by 1-3 orders of magnitude compared to most other aluminum alloys; creep machine GNCJ-30 (NCS Testing Technology)"
        },
        {
          "Property_Name": "Grain_Size_After_Thermal_Exposure",
          "Test_Condition": "after thermal exposure at 573.15 K (300 C) for 100 h",
          "Value_Numeric": 1.95,
          "Value_Range": null,
          "Value_StdDev": null,
          "Unit": "um",
          "Test_Temperature_K": 573.15,
          "Strain_Rate_s1": null,
          "Tensile_Speed_mm_min": null,
          "Hardness_Load": null,
          "Hardness_Dwell_Time_s": null,
          "Data_Source": "text",
          "Test_Specimen": null,
          "Note": "Marginal increase from initial 1.6 um indicating good thermal stability"
        },
        {
          "Property_Name": "Hardness_Nanoindentation",
          "Test_Condition": "at 298.15 K; indentation depth 0.1 um, indent spacing 1 um, loading rate 0.05 um/s; fusion zone",
          "Value_Numeric": 3.0,
          "Value_Range": "2.8-3.2",
          "Value_StdDev": null,
          "Unit": "GPa",
          "Test_Temperature_K": 298.15,
          "Strain_Rate_s1": null,
          "Tensile_Speed_mm_min": null,
          "Hardness_Load": null,
          "Hardness_Dwell_Time_s": null,
          "Data_Source": "text",
          "Test_Specimen": null,
          "Note": "FT-I04 Femto-Indenter (FemtoTools); 2000 data points per distribution map"
        },
        {
          "Property_Name": "Hardness_Nanoindentation",
          "Test_Condition": "at 298.15 K; indentation depth 0.1 um; heat-affected zone",
          "Value_Numeric": 1.9,
          "Value_Range": "1.6-2.2",
          "Value_StdDev": null,
          "Unit": "GPa",
          "Test_Temperature_K": 298.15,
          "Strain_Rate_s1": null,
          "Tensile_Speed_mm_min": null,
          "Hardness_Load": null,
          "Hardness_Dwell_Time_s": null,
          "Data_Source": "text",
          "Test_Specimen": null,
          "Note": "HAZ near pool boundary; lower than fusion zone"
        },
        {
          "Property_Name": "Thermal_Stability_Retained_Hardness",
          "Test_Condition": "after thermal exposure at 573.15 K (300 C) for 100 h",
          "Value_Numeric": 85.0,
          "Value_Range": null,
          "Value_StdDev": null,
          "Unit": "%",
          "Test_Temperature_K": 298.15,
          "Strain_Rate_s1": null,
          "Tensile_Speed_mm_min": null,
          "Hardness_Load": null,
          "Hardness_Dwell_Time_s": null,
          "Data_Source": "text",
          "Test_Specimen": null,
          "Note": "Retains over 85% of average nanoindentation hardness after 100 h at 300 C"
        },
        {
          "Property_Name": "Thermal_Stability_Retained_Strength",
          "Test_Condition": "after thermal exposure at 573.15 K (300 C) for 100 h",
          "Value_Numeric": 80.0,
          "Value_Range": null,
          "Value_StdDev": null,
          "Unit": "%",
          "Test_Temperature_K": 573.15,
          "Strain_Rate_s1": null,
          "Tensile_Speed_mm_min": null,
          "Hardness_Load": null,
          "Hardness_Dwell_Time_s": null,
          "Data_Source": "text",
          "Test_Specimen": null,
          "Note": "Retains over 80% of original yield strength and UTS after prolonged exposure"
        }
      ]
    }
  ]
}
