Repository: leeleolay/KnowMat

# **KnowMat**: Agentic Pipeline for Materials Science Data Extraction
*Figure: Schematic of the KnowMat agentic pipeline for extracting structured materials data from scientific literature.*

---

## Overview

**KnowMat** is an advanced, AI-powered Agentic pipeline that automatically extracts structured, machine-readable materials science data from unstructured scientific literature (`.pdf` / `.txt`). Built on **LangGraph** and powered by **OpenAI-compatible LLM APIs** (including ERNIE/Qianfan), KnowMat orchestrates multiple intelligent agents that collaborate to parse papers, extract compositions, processing conditions, characterization details, and material properties with high accuracy.

File: 415反馈/pipeline标注/文献_(3)_extraction.json
{
  "Paper_Metadata": {
    "Paper_Title": "Additively-manufactured Al-0.3Zr-0.2Ce-0.2Cu alloy with high creep resistance and electrical conductivity☆",
    "DOI": "10.1016/j.actamat.2025.121785"
  },
  "items": [
    {
      "Sample_ID": "AM-Al-Zr-Ce-Cu-AsFabricated",
      "Gradient_Material": false,
      "Gradient_Group_ID": null,
      "Composition_Info": {
        "Role": "Target",
        "Alloy_Name_Raw": "Al-Zr-Ce-Cu",
        "Nominal_Composition": {
          "Composition_Type": "wt%",
          "Elements_Normalized": {
            "Al": 99.3,
            "Zr": 0.3,
            "Ce": 0.2,
            "Cu": 0.2
          }
        },
        "Measured_Composition": {
          "Composition_Type": "wt%",
          "Elements_Normalized": {
            "Al": 99.07,
            "Zr": 0.34,
            "Ce": 0.19,
            "Cu": 0.19,
            "Si": 0.09,
            "Fe": 0.05,
            "Sn": 0.07
          },
          "Measurement_Method": "ICP-OES"
        },
        "Note": "ICP-OES measured composition includes impurities Si (0.09 wt%), Fe (0.05 wt%), Sn (0.07 wt%). Balance Al is 99.07 wt%."
      },
      "Process_Info": {
        "Process_Category": "AM_LPBF",
        "Process_Text": {
          "original": "Laser powder-bed fusion (LPBF, EOS M290); Laser power 370 W, scanning speed 1300 mm/s, hatch spacing 0.21 mm, layer thickness 30 μm, beam size 83 μm; Stripe scanning strategy with width 10 mm, stripe-to-stripe overlap 0.02 mm; 67° scan rotation between layers; Ar atmosphere; substrate temperature 150°C",
          "simplified": "LPBF EOS M290; 370 W, 1300 mm/s, 30 μm layer thickness, 99.5% relative density"
        },
        "Equipment": "EOS M290",
        "Key_Params": {
          "Laser_Power_W": 370,
          "Scanning_Speed_mm_s": 1300,
          "Hatch_Spacing_um": 210,
          "Layer_Thickness_um": 30,
          "Beam_Size_um": 83,
          "Stripe_Width_mm": 10,
          "Stripe_Overlap_mm": 0.02,
          "Scan_Rotation_deg": 67,
          "Build_Plate_Temperature_C": 150,
          "Protective_Atmosphere": "Argon",
          "Powder_Size_um": "20-63",
          "Volumetric_Energy_Density_J_mm3": 47.4
        }
      },
      "Microstructure_Info": {
        "Microstructure_Text": {
          "original": "Elongated <001>Al and <101>Al grains aligned along build direction spanning multiple melt pool widths; low-angle grain boundaries (2-8° misorientation) within grains; fine submicron (Ce,Cu)-rich intermetallic particles uniformly distributed except ~1 μm zone near melt pool boundaries; Sn-rich particles adjacent to Ce-Cu-rich particles; Zr fully supersaturated in α-Al matrix (~0.40-0.43 wt% by APT)",
          "simplified": "Elongated columnar α-Al grains with low-angle boundaries; uniform submicron (Ce,Cu)-rich intermetallics; Zr supersaturated in matrix; no primary Al3Zr particles"
        },
        "Main_Phase": "FCC α-Al",
        "Precipitates": [
          {
            "Phase_Type": "Ce-Cu-rich intermetallics",
            "Volume_Fraction_pct": 0.4
          },
          {
            "Phase_Type": "Sn-rich phase",
            "Volume_Fraction_pct": null
          }
        ],
        "Porosity_pct": null,
        "Relative_Density_pct": 99.5,
        "Grain_Size_avg_um": 100.0,
        "Precipitate_Size_avg_nm": null,
        "Precipitate_Volume_Fraction_pct": 0.4,
        "Phase_Fraction_pct": null,
        "Advanced_Quantitative_Features": {}
      },
      "Properties_Info": [
        {
          "Property_Name": "Yield_Strength",
          "Test_Condition": "at 20°C; strain rate 2×10^-4 s^-1",
          "Value_Numeric": 75.0,
          "Value_Range": null,
          "Value_StdDev": 0.3,
          "Unit": "MPa",
          "Test_Temperature_K": 293.15,
          "Strain_Rate_s1": "2×10^-4 s^-1",
          "Tensile_Speed_mm_min": null,
          "Hardness_Load": null,
          "Hardness_Dwell_Time_s": null,
          "Data_Source": "text",
          "Test_Specimen": "6.3 mm diameter, 31.75 mm gauge length, axis aligned with BD",
          "Note": "ASTM E8 geometry"
        },
        {
          "Property_Name": "Yield_Strength",
          "Test_Condition": "at 200°C; strain rate 10^-4 s^-1",
          "Value_Numeric": 65.0,
          "Value_Range": null,
          "Value_StdDev": 0.2,
          "Unit": "MPa",
          "Test_Temperature_K": 473.15,
          "Strain_Rate_s1": "10^-4 s^-1",
          "Tensile_Speed_mm_min": null,
          "Hardness_Load": null,
          "Hardness_Dwell_Time_s": null,
          "Data_Source": "text",
          "Test_Specimen": "6.3 mm diameter, 31.75 mm gauge length",
          "Note": "Decrease of ~10 MPa relative to room temperature"
        },
        {
          "Property_Name": "Ultimate_Tensile_Strength",
          "Test_Condition": "at 20°C; strain rate 2×10^-4 s^-1",
          "Value_Numeric": 100.0,
          "Value_Range": null,
          "Value_StdDev": null,
          "Unit": "MPa",
          "Test_Temperature_K": 293.15,
          "Strain_Rate_s1": "2×10^-4 s^-1",
          "Tensile_Speed_mm_min": null,
          "Hardness_Load": null,
          "Hardness_Dwell_Time_s": null,
          "Data_Source": "text",
          "Test_Specimen": "6.3 mm diameter, 31.75 mm gauge length",
          "Note": null
        },
        {
          "Property_Name": "Ultimate_Tensile_Strength",
          "Test_Condition": "at 200°C; strain rate 10^-4 s^-1",
          "Value_Numeric": 75.0,
          "Value_Range": null,
          "Value_StdDev": null,
          "Unit": "MPa",
          "Test_Temperature_K": 473.15,
          "Strain_Rate_s1": "10^-4 s^-1",
          "Tensile_Speed_mm_min": null,
          "Hardness_Load": null,
          "Hardness_Dwell_Time_s": null,
          "Data_Source": "text",
          "Test_Specimen": null,
          "Note": "Minimal strain hardening"
        },
        {
          "Property_Name": "Elongation_Total",
          "Test_Condition": "at 20°C",
          "Value_Numeric": 20.0,
          "Value_Range": null,
          "Value_StdDev": null,
          "Unit": "%",
          "Test_Temperature_K": 293.15,
          "Strain_Rate_s1": null,
          "Tensile_Speed_mm_min": null,
          "Hardness_Load": null,
          "Hardness_Dwell_Time_s": null,
          "Data_Source": "text",
          "Test_Specimen": null,
          "Note": "Elongation at break ~20%"
        },
        {
          "Property_Name": "Elongation_Total",
          "Test_Condition": "at 200°C",
          "Value_Numeric": 35.0,
          "Value_Range": "30-40",
          "Value_StdDev": null,
          "Unit": "%",
          "Test_Temperature_K": 473.15,
          "Strain_Rate_s1": null,
          "Tensile_Speed_mm_min": null,
          "Hardness_Load": null,
          "Hardness_Dwell_Time_s": null,
          "Data_Source": "text",
          "Test_Specimen": null,
          "Note": "Elongation at break 30-40%"
        },
        {
          "Property_Name": "Elongation_Uniform",
          "Test_Condition": "at 20°C",
          "Value_Numeric": 11.0,
          "Value_Range": null,
          "Value_StdDev": null,
          "Unit": "%",
          "Test_Temperature_K": 293.15,
          "Strain_Rate_s1": null,
          "Tensile_Speed_mm_min": null,
          "Hardness_Load": null,
          "Hardness_Dwell_Time_s": null,
          "Data_Source": "text",
          "Test_Specimen": null,
          "Note": "Uniform elongation ~11%"
        },
        {
          "Property_Name": "Elongation_Uniform",
          "Test_Condition": "at 200°C",
          "Value_Numeric": 3.5,
          "Value_Range": "2-5",
          "Value_StdDev": null,
          "Unit": "%",
          "Test_Temperature_K": 473.15,
          "Strain_Rate_s1": null,
          "Tensile_Speed_mm_min": null,
          "Hardness_Load": null,
          "Hardness_Dwell_Time_s": null,
          "Data_Source": "text",
          "Test_Specimen": null,
          "Note": "Uniform elongation dropped to 2-5%"
        },
        {
          "Property_Name": "Electrical_Conductivity",
          "Test_Condition": "Room temperature; eddy current method, 60 kHz; Sigma-scope SMP10",
          "Value_Numeric": 47.5,
          "Value_Range": null,
          "Value_StdDev": 0.1,
          "Unit": "%IACS",
          "Test_Temperature_K": 293.15,
          "Strain_Rate_s1": null,
          "Tensile_Speed_mm_min": null,
          "Hardness_Load": null,
          "Hardness_Dwell_Time_s": null,
          "Data_Source": "text",
          "Test_Specimen": "15 mm diameter, ~6.35 mm thickness",
          "Note": null
        },
        {
          "Property_Name": "Apparent_Stress_Exponent",
          "Test_Condition": "at 200°C; much higher than pure Al (n=5)",
          "Value_Numeric": 22.0,
          "Value_Range": null,
          "Value_StdDev": null,
          "Unit": "",
          "Test_Temperature_K": 473.15,
          "Strain_Rate_s1": null,
          "Tensile_Speed_mm_min": null,
          "Hardness_Load": null,
          "Hardness_Dwell_Time_s": null,
          "Data_Source": "text",
          "Test_Specimen": null,
          "Note": "Indicates threshold stress for dislocation creep"
        },
        {
          "Property_Name": "Creep_Lifetime",
          "Test_Condition": "at 200°C; 55 MPa tensile stress; test interrupted",
          "Value_Numeric": 860.0,
          "Value_Range": ">860",
          "Value_StdDev": null,
          "Unit": "h",
          "Test_Temperature_K": 473.15,
          "Strain_Rate_s1": null,
          "Tensile_Speed_mm_min": null,
          "Hardness_Load": null,
          "Hardness_Dwell_Time_s": null,
          "Data_Source": "text",
          "Test_Specimen": null,
          "Note": "Specimen remained unruptured after 860h"
        },
        {
          "Property_Name": "Creep_Minimum_Strain_Rate",
          "Test_Condition": "at 200°C; tensile creep at 55 MPa; test duration ~860 h",
          "Value_Numeric": 0.0,
          "Value_Range": null,
          "Value_StdDev": null,
          "Unit": "s^-1",
          "Test_Temperature_K": 473.15,
          "Strain_Rate_s1": null,
          "Tensile_Speed_mm_min": null,
          "Hardness_Load": null,
          "Hardness_Dwell_Time_s": null,
          "Data_Source": "text",
          "Test_Specimen": "6.3 mm diameter, 31.75 mm gauge length",
          "Note": "Near-zero secondary creep rate; test discontinued after 860h with no rupture"
        },
        {
          "Property_Name": "Creep_Minimum_Strain_Rate",
          "Test_Condition": "at 200°C; tensile creep at 60 MPa (below YS); test duration ~500 h",
          "Value_Numeric": 0.0,
          "Value_Range": null,
          "Value_StdDev": null,
          "Unit": "s^-1",
          "Test_Temperature_K": 473.15,
          "Strain_Rate_s1": null,
          "Tensile_Speed_mm_min": null,
          "Hardness_Load": null,
          "Hardness_Dwell_Time_s": null,
          "Data_Source": "text",
          "Test_Specimen": null,
          "Note": "No measurable creep deformation at 60 MPa"
        },
        {
          "Property_Name": "Creep_Threshold_Stress",
          "Test_Condition": "at 200°C; from dislocation creep analysis",
          "Value_Numeric": 50.0,
          "Value_Range": null,
          "Value_StdDev": null,
          "Unit": "MPa",
          "Test_Temperature_K": 473.15,
          "Strain_Rate_s1": null,
          "Tensile_Speed_mm_min": null,
          "Hardness_Load": null,
          "Hardness_Dwell_Time_s": null,
          "Data_Source": "text",
          "Test_Specimen": null,
          "Note": "Threshold stress for dislocation climb"
        },
        {
          "Property_Name": "Hardness_Vickers",
          "Test_Condition": "As-fabricated state before aging",
          "Value_Numeric": 40.0,
          "Value_Range": null,
          "Value_StdDev": 1.0,
          "Unit": "HV",
          "Test_Temperature_K": 293.15,
          "Strain_Rate_s1": null,
          "Tensile_Speed_mm_min": null,
          "Hardness_Load": "200 gf",
          "Hardness_Dwell_Time_s": 20.0,
          "Data_Source": "text",
          "Test_Specimen": "Surfaces perpendicular to BD",
          "Note": null
        },
        {
          "Property_Name": "Strain_Rate_Sensitivity",
          "Test_Condition": "at 200°C; YS constant over 4 orders of magnitude strain rate",
          "Value_Numeric": 0.01,
          "Value_Range": null,
          "Value_StdDev": null,
          "Unit": "",
          "Test_Temperature_K": 473.15,
          "Strain_Rate_s1": "10^-1 to 10^-5 s^-1",
          "Tensile_Speed_mm_min": null,
          "Hardness_Load": null,
          "Hardness_Dwell_Time_s": null,
          "Data_Source": "text",
          "Test_Specimen": null,
          "Note": "Limited strain rate sensitivity"
        }
      ]
    },
    {
      "Sample_ID": "AM-Al-Zr-Ce-Cu-SingleStepAged",
      "Gradient_Material": false,
      "Gradient_Group_ID": null,
      "Composition_Info": {
        "Role": "Target",
        "Alloy_Name_Raw": "Al-Zr-Ce-Cu",
        "Nominal_Composition": {
          "Composition_Type": "wt%",
          "Elements_Normalized": {
            "Al": 99.3,
            "Zr": 0.3,
            "Ce": 0.2,
            "Cu": 0.2
          }
        },
        "Measured_Composition": {
          "Composition_Type": "wt%",
          "Elements_Normalized": {
            "Al": 99.07,
            "Zr": 0.34,
            "Ce": 0.19,
            "Cu": 0.19,
            "Si": 0.09,
            "Fe": 0.05,
            "Sn": 0.07
          },
          "Measurement_Method": "ICP-OES"
        },
        "Note": "ICP-OES measured composition. Post-aging α-Al matrix composition: Zr ~0.05 wt%, Cu ~0.07 wt%, Si ~0.05 wt% (APT data)."
      },
      "Process_Info": {
        "Process_Category": "HeatTreat",
        "Process_Text": {
          "original": "LPBF as-fabricated + single-step aging: 375°C for 100 h, air cooled; isochronal aging first conducted at 150-550°C range (25°C steps, 3h dwell); then isothermal aging at 375°C",
          "simplified": "LPBF + 375°C/100h single-step aging, air cooled"
        },
        "Equipment": "Muffle furnace in air",
        "Key_Params": {
          "Aging_Temperature_C": 375,
          "Aging_Time_h": 100,
          "Cooling_Medium": "air",
          "Isochronal_Aging_Range_C": "150-550",
          "Isochronal_Step_C": 25,
          "Isochronal_Dwell_h": 3
        }
      },
      "Microstructure_Info": {
        "Microstructure_Text": {
          "original": "(Ce,Cu)-rich submicron precipitates show no notable coarsening after aging; L12-Al3Zr nanoprecipitates (~7.5 nm diameter) finely distributed throughout α-Al matrix; volume fraction of L12-Al3Zr estimated as 0.25%; Si distributed in L12 precipitate interiors",
          "simplified": "L12-Al3Zr precipitates (~7.5 nm) with 0.25 vol%; (Ce,Cu)-rich particles stable; Zr depleted from matrix (~0.05 wt%)"
        },
        "Main_Phase": "FCC α-Al",
        "Precipitates": [
          {
            "Phase_Type": "L12-Al3Zr",
            "Volume_Fraction_pct": 0.25
          },
          {
            "Phase_Type": "Ce-Cu-rich intermetallics",
            "Volume_Fraction_pct": 0.4
          },
          {
            "Phase_Type": "Sn-rich phase",
            "Volume_Fraction_pct": null
          }
        ],
        "Porosity_pct": null,
        "Relative_Density_pct": 99.5,
        "Grain_Size_avg_um": 100.0,
        "Precipitate_Size_avg_nm": 7.5,
        "Precipitate_Volume_Fraction_pct": 0.25,
        "Phase_Fraction_pct": null,
        "Advanced_Quantitative_Features": {}
      },
      "Properties_Info": [
        {
          "Property_Name": "Yield_Strength",
          "Test_Condition": "at 20°C; strain rate 2×10^-4 s^-1",
          "Value_Numeric": 125.0,
          "Value_Range": null,
          "Value_StdDev": 0.4,
          "Unit": "MPa",
          "Test_Temperature_K": 293.15,
          "Strain_Rate_s1": "2×10^-4 s^-1",
          "Tensile_Speed_mm_min": null,
          "Hardness_Load": null,
          "Hardness_Dwell_Time_s": null,
          "Data_Source": "text",
          "Test_Specimen": "6.3 mm diameter, 31.75 mm gauge length",
          "Note": null
        },
        {
          "Property_Name": "Yield_Strength",
          "Test_Condition": "at 200°C; low strain rate 10^-4 s^-1; comparable to as-fabricated",
          "Value_Numeric": 65.0,
          "Value_Range": null,
          "Value_StdDev": null,
          "Unit": "MPa",
          "Test_Temperature_K": 473.15,
          "Strain_Rate_s1": "10^-4 s^-1",
          "Tensile_Speed_mm_min": null,
          "Hardness_Load": null,
          "Hardness_Dwell_Time_s": null,
          "Data_Source": "text",
          "Test_Specimen": null,
          "Note": "YS only marginally affected by aging at 200°C due to dislocation climb activation"
        },
        {
          "Property_Name": "Yield_Strength",
          "Test_Condition": "at 200°C; high strain rate 0.1 s^-1",
          "Value_Numeric": 125.0,
          "Value_Range": null,
          "Value_StdDev": null,
          "Unit": "MPa",
          "Test_Temperature_K": 473.15,
          "Strain_Rate_s1": "0.1 s^-1",
          "Tensile_Speed_mm_min": null,
          "Hardness_Load": null,
          "Hardness_Dwell_Time_s": null,
          "Data_Source": "text",
          "Test_Specimen": null,
          "Note": "YS increases significantly at high strain rate due to suppressed dislocation climb"
        },
        {
          "Property_Name": "Ultimate_Tensile_Strength",
          "Test_Condition": "at 20°C",
          "Value_Numeric": 150.0,
          "Value_Range": null,
          "Value_StdDev": null,
          "Unit": "MPa",
          "Test_Temperature_K": 293.15,
          "Strain_Rate_s1": "2×10^-4 s^-1",
          "Tensile_Speed_mm_min": null,
          "Hardness_Load": null,
          "Hardness_Dwell_Time_s": null,
          "Data_Source": "text",
          "Test_Specimen": null,
          "Note": "UTS ~25 MPa higher than YS"
        },
        {
          "Property_Name": "Elongation_Total",
          "Test_Condition": "at 20°C",
          "Value_Numeric": 20.0,
          "Value_Range": null,
          "Value_StdDev": null,
          "Unit": "%",
          "Test_Temperature_K": 293.15,
          "Strain_Rate_s1": null,
          "Tensile_Speed_mm_min": null,
          "Hardness_Load": null,
          "Hardness_Dwell_Time_s": null,
          "Data_Source": "text",
          "Test_Specimen": null,
          "Note": "Elongation at break ~20%"
        },
        {
          "Property_Name": "Elongation_Uniform",
          "Test_Condition": "at 20°C",
          "Value_Numeric": 11.0,
          "Value_Range": null,
          "Value_StdDev": null,
          "Unit": "%",
          "Test_Temperature_K": 293.15,
          "Strain_Rate_s1": null,
          "Tensile_Speed_mm_min": null,
          "Hardness_Load": null,
          "Hardness_Dwell_Time_s": null,
          "Data_Source": "text",
          "Test_Specimen": null,
          "Note": "Uniform elongation ~11%"
        },
        {
          "Property_Name": "Electrical_Conductivity",
          "Test_Condition": "Room temperature; after 375°C/100h aging; 70h aging time",
          "Value_Numeric": 58.2,
          "Value_Range": null,
          "Value_StdDev": 0.1,
          "Unit": "%IACS",
          "Test_Temperature_K": 293.15,
          "Strain_Rate_s1": null,
          "Tensile_Speed_mm_min": null,
          "Hardness_Load": null,
          "Hardness_Dwell_Time_s": null,
          "Data_Source": "text",
          "Test_Specimen": null,
          "Note": null
        },
        {
          "Property_Name": "Creep_Lifetime",
          "Test_Condition": "at 200°C; tensile creep; decreases with increasing stress",
          "Value_Numeric": 289.0,
          "Value_Range": "18-560",
          "Value_StdDev": null,
          "Unit": "h",
          "Test_Temperature_K": 473.15,
          "Strain_Rate_s1": null,
          "Tensile_Speed_mm_min": null,
          "Hardness_Load": null,
          "Hardness_Dwell_Time_s": null,
          "Data_Source": "text",
          "Test_Specimen": null,
          "Note": "55 MPa: ~18h; 52.5 MPa: ~115h; 50 MPa: ~560h"
        },
        {
          "Property_Name": "Creep_Threshold_Stress",
          "Test_Condition": "at 200°C; attributed to (Ce,Cu)-rich particles",
          "Value_Numeric": 50.0,
          "Value_Range": null,
          "Value_StdDev": null,
          "Unit": "MPa",
          "Test_Temperature_K": 473.15,
          "Strain_Rate_s1": null,
          "Tensile_Speed_mm_min": null,
          "Hardness_Load": null,
          "Hardness_Dwell_Time_s": null,
          "Data_Source": "text",
          "Test_Specimen": null,
          "Note": "Dislocation climb over (Ce,Cu)-rich particles; L12-Al3Zr ineffective at 200°C low strain rates"
        },
        {
          "Property_Name": "Hardness_Vickers",
          "Test_Condition": "After 375°C/100h aging; near peak hardness",
          "Value_Numeric": 62.0,
          "Value_Range": null,
          "Value_StdDev": 1.3,
          "Unit": "HV",
          "Test_Temperature_K": 293.15,
          "Strain_Rate_s1": null,
          "Tensile_Speed_mm_min": null,
          "Hardness_Load": "200 gf or 5 kg",
          "Hardness_Dwell_Time_s": 20.0,
          "Data_Source": "text",
          "Test_Specimen": null,
          "Note": "Hardness remains stable from 30h to 100h aging"
        },
        {
          "Property_Name": "Strain_Rate_Sensitivity",
          "Test_Condition": "at 200°C; m=0.03 at 2×10^-4 to 10^-5 s^-1; m=0.09 at higher rates",
          "Value_Numeric": 0.085,
          "Value_Range": "0.08-0.09",
          "Value_StdDev": null,
          "Unit": "",
          "Test_Temperature_K": 473.15,
          "Strain_Rate_s1": "10^-5 to 10^-1 s^-1",
          "Tensile_Speed_mm_min": null,
          "Hardness_Load": null,
          "Hardness_Dwell_Time_s": null,
          "Data_Source": "text",
          "Test_Specimen": null,
          "Note": "Higher strain rate sensitivity indicates dislocation climb activation at low strain rates"
        }
      ]
    },
    {
      "Sample_ID": "AM-Al-Zr-Ce-Cu-TwoStepAged",
      "Gradient_Material": false,
      "Gradient_Group_ID": null,
      "Composition_Info": {
        "Role": "Target",
        "Alloy_Name_Raw": "Al-Zr-Ce-Cu",
        "Nominal_Composition": {
          "Composition_Type": "wt%",
          "Elements_Normalized": {
            "Al": 99.3,
            "Zr": 0.3,
            "Ce": 0.2,
            "Cu": 0.2
          }
        },
        "Measured_Composition": {
          "Composition_Type": "wt%",
          "Elements_Normalized": {
            "Al": 99.07,
            "Zr": 0.34,
            "Ce": 0.19,
            "Cu": 0.19,
            "Si": 0.09,
            "Fe": 0.05,
            "Sn": 0.07
          },
          "Measurement_Method": "ICP-OES"
        },
        "Note": "Post-two-step-aging α-Al matrix composition: Zr ~0.03 wt%, Cu ~0.12 wt%, Si ~0.03 wt% (APT data)."
      },
      "Process_Info": {
        "Process_Category": "HeatTreat",
        "Process_Text": {
          "original": "LPBF as-fabricated + two-step aging: 350°C for 5h + 375°C for 100h, air cooled; first step provides higher driving force for L12 nucleation; second step at peak aging temperature",
          "simplified": "LPBF + 350°C/5h + 375°C/100h two-step aging, air cooled"
        },
        "Equipment": "Muffle furnace in air",
        "Key_Params": {
          "Aging_Temperature_Stage1_C": 350,
          "Aging_Time_Stage1_h": 5,
          "Aging_Temperature_Stage2_C": 375,
          "Aging_Time_Stage2_h": 100,
          "Cooling_Medium": "air"
        }
      },
      "Microstructure_Info": {
        "Microstructure_Text": {
          "original": "L12-Al3Zr precipitates ~5.1 nm diameter, finer and more numerous than single-step aging; Si distributed in precipitate interiors; (Ce,Cu)-rich particles unchanged; Zr depleted from matrix (~0.03 wt%)",
          "simplified": "Finer L12-Al3Zr (~5.1 nm) with higher number density than single-step; (Ce,Cu)-rich particles stable; greater Zr depletion from matrix"
        },
        "Main_Phase": "FCC α-Al",
        "Precipitates": [
          {
            "Phase_Type": "L12-Al3Zr",
            "Volume_Fraction_pct": 0.25
          },
          {
            "Phase_Type": "Ce-Cu-rich intermetallics",
            "Volume_Fraction_pct": 0.4
          },
          {
            "Phase_Type": "Sn-rich phase",
            "Volume_Fraction_pct": null
          }
        ],
        "Porosity_pct": null,
        "Relative_Density_pct": 99.5,
        "Grain_Size_avg_um": 100.0,
        "Precipitate_Size_avg_nm": 5.1,
        "Precipitate_Volume_Fraction_pct": 0.25,
        "Phase_Fraction_pct": null,
        "Advanced_Quantitative_Features": {}
      },
      "Properties_Info": [
        {
          "Property_Name": "Yield_Strength",
          "Test_Condition": "at 20°C; strain rate 2×10^-4 s^-1",
          "Value_Numeric": 150.0,
          "Value_Range": null,
          "Value_StdDev": null,
          "Unit": "MPa",
          "Test_Temperature_K": 293.15,
          "Strain_Rate_s1": "2×10^-4 s^-1",
          "Tensile_Speed_mm_min": null,
          "Hardness_Load": null,
          "Hardness_Dwell_Time_s": null,
          "Data_Source": "text",
          "Test_Specimen": "6.3 mm diameter, 31.75 mm gauge length",
          "Note": "Doubles YS compared to as-fabricated state"
        },
        {
          "Property_Name": "Yield_Strength",
          "Test_Condition": "at 200°C; low strain rate ~2×10^-4 s^-1; slightly higher than as-fabricated",
          "Value_Numeric": 70.0,
          "Value_Range": null,
          "Value_StdDev": null,
          "Unit": "MPa",
          "Test_Temperature_K": 473.15,
          "Strain_Rate_s1": "2×10^-4 s^-1",
          "Tensile_Speed_mm_min": null,
          "Hardness_Load": null,
          "Hardness_Dwell_Time_s": null,
          "Data_Source": "text",
          "Test_Specimen": null,
          "Note": "5 MPa higher than as-fabricated at 200°C; minimal strain hardening"
        },
        {
          "Property_Name": "Yield_Strength",
          "Test_Condition": "at 200°C; high strain rate 0.1 s^-1",
          "Value_Numeric": 120.0,
          "Value_Range": null,
          "Value_StdDev": null,
          "Unit": "MPa",
          "Test_Temperature_K": 473.15,
          "Strain_Rate_s1": "0.1 s^-1",
          "Tensile_Speed_mm_min": null,
          "Hardness_Load": null,
          "Hardness_Dwell_Time_s": null,
          "Data_Source": "text",
          "Test_Specimen": null,
          "Note": "YS increases significantly at high strain rate"
        },
        {
          "Property_Name": "Ultimate_Tensile_Strength",
          "Test_Condition": "at 20°C",
          "Value_Numeric": 175.0,
          "Value_Range": null,
          "Value_StdDev": null,
          "Unit": "MPa",
          "Test_Temperature_K": 293.15,
          "Strain_Rate_s1": "2×10^-4 s^-1",
          "Tensile_Speed_mm_min": null,
          "Hardness_Load": null,
          "Hardness_Dwell_Time_s": null,
          "Data_Source": "text",
          "Test_Specimen": null,
          "Note": "UTS ~25 MPa higher than YS"
        },
        {
          "Property_Name": "Elongation_Total",
          "Test_Condition": "at 20°C",
          "Value_Numeric": 20.0,
          "Value_Range": null,
          "Value_StdDev": null,
          "Unit": "%",
          "Test_Temperature_K": 293.15,
          "Strain_Rate_s1": null,
          "Tensile_Speed_mm_min": null,
          "Hardness_Load": null,
          "Hardness_Dwell_Time_s": null,
          "Data_Source": "text",
          "Test_Specimen": null,
          "Note": "Elongation at break ~20%"
        },
        {
          "Property_Name": "Elongation_Uniform",
          "Test_Condition": "at 20°C",
          "Value_Numeric": 11.0,
          "Value_Range": null,
          "Value_StdDev": null,
          "Unit": "%",
          "Test_Temperature_K": 293.15,
          "Strain_Rate_s1": null,
          "Tensile_Speed_mm_min": null,
          "Hardness_Load": null,
          "Hardness_Dwell_Time_s": null,
          "Data_Source": "text",
          "Test_Specimen": null,
          "Note": "Uniform elongation ~11%"
        },
        {
          "Property_Name": "Electrical_Conductivity",
          "Test_Condition": "Room temperature; after two-step aging",
          "Value_Numeric": 58.5,
          "Value_Range": null,
          "Value_StdDev": 0.1,
          "Unit": "%IACS",
          "Test_Temperature_K": 293.15,
          "Strain_Rate_s1": null,
          "Tensile_Speed_mm_min": null,
          "Hardness_Load": null,
          "Hardness_Dwell_Time_s": null,
          "Data_Source": "text",
          "Test_Specimen": null,
          "Note": "Comparable to single-step aged (~58.2 %IACS)"
        },
        {
          "Property_Name": "Hardness_Vickers",
          "Test_Condition": "After two-step aging 350°C/5h + 375°C/100h",
          "Value_Numeric": 70.8,
          "Value_Range": null,
          "Value_StdDev": 0.8,
          "Unit": "HV",
          "Test_Temperature_K": 293.15,
          "Strain_Rate_s1": null,
          "Tensile_Speed_mm_min": null,
          "Hardness_Load": "200 gf or 5 kg",
          "Hardness_Dwell_Time_s": 20.0,
          "Data_Source": "text",
          "Test_Specimen": null,
          "Note": "Higher than single-step aged (~62 HV)"
        },
        {
          "Property_Name": "Strain_Rate_Sensitivity",
          "Test_Condition": "at 200°C",
          "Value_Numeric": 0.09,
          "Value_Range": null,
          "Value_StdDev": null,
          "Unit": "",
          "Test_Temperature_K": 473.15,
          "Strain_Rate_s1": "10^-5 to 10^-1 s^-1",
          "Tensile_Speed_mm_min": null,
          "Hardness_Load": null,
          "Hardness_Dwell_Time_s": null,
          "Data_Source": "text",
          "Test_Specimen": null,
          "Note": "High m indicates dislocation climb over L12-Al3Zr precipitates at low strain rates"
        },
        {
          "Property_Name": "Strain_Rate_Sensitivity",
          "Test_Condition": "at 20°C; very low strain rate sensitivity",
          "Value_Numeric": 0.01,
          "Value_Range": null,
          "Value_StdDev": null,
          "Unit": "",
          "Test_Temperature_K": 293.15,
          "Strain_Rate_s1": "sensitivity",
          "Tensile_Speed_mm_min": null,
          "Hardness_Load": null,
          "Hardness_Dwell_Time_s": null,
          "Data_Source": "text",
          "Test_Specimen": null,
          "Note": null
        }
      ]
    }
  ]
}

File: 415反馈/pipeline标注/文献_(4)_extraction.json
{
  "Paper_Metadata": {
    "Paper_Title": "Mechanical field assisted additive manufacturing of ultrahigh strength aluminum alloy",
    "DOI": "10.1088/2631-7990/adbb95"
  },
  "items": [
    {
      "Sample_ID": "LPBF",
      "Gradient_Material": false,
      "Gradient_Group_ID": null,
      "Composition_Info": {
        "Role": "Target",
        "Alloy_Name_Raw": "AlMgSc",
        "Nominal_Composition": {
          "Composition_Type": "wt%",
          "Elements_Normalized": {
            "Al": 92.1,
            "Mg": 4.7,
            "Sc": 1.3,
            "Zr": 0.6,
            "Mn": 0.8,
            "Si": 0.01,
            "other": 0.49
          }
        },
        "Measured_Composition": {
          "Composition_Type": null,
          "Elements_Normalized": null,
          "Measurement_Method": null
        },
        "Note": "Gas-atomized spherical AlMgSc powder with particle size 21.8-61.9 μm (37 μm average)"
      },
      "Process_Info": {
        "Process_Category": "AM_LPBF",
        "Process_Text": {
          "original": "LPBF process using SLM 125 system; substrate preheated to 100°C; oxygen level below 0.1 vol% via argon gas flow; volumetric energy density range 55.6-648.2 J/mm³; optimal Eν of 185.2 J/mm³ achieved 99.69% relative density",
          "simplified": "LPBF with SLM 125, substrate 100°C, Ar atmosphere, Eν ~185 J/mm³"
        },
        "Equipment": "SLM 125 system",
        "Key_Params": {
          "Laser_Power_W": null,
          "Scanning_Speed_mm_s": null,
          "Layer_Thickness_um": null,
          "Hatch_Spacing_um": null,
          "Build_Plate_Temperature_K": 373.15,
          "Protective_Atmosphere": "Argon",
          "Volumetric_Energy_Density_J_mm3": "55.6-648.2",
          "Oxygen_Content_ppm": null,
          "Powder_Size_avg_um": 37
        }
      },
      "Microstructure_Info": {
        "Microstructure_Text": {
          "original": "Multimodal grains with coarse columnar grains (CCGs), coarse equiaxed grains (CEGs), and fine equiaxed grains (FEGs). FEGs fill melt pool boundaries (65% area) with average diameter 1.249±0.129 μm. CGs in melt pool center with sizes 1.5-7.8 μm (avg 1.86±0.48 μm). LAGBs content 3.5%. Mg enrichment network at grain boundaries. Dislocation density 3.14×10¹⁴ m⁻².",
          "simplified": "Multimodal grains: FEGs (~1.25 μm, 65%) + CGs (~1.86 μm); LAGBs 3.5%; dislocation density 3.14×10¹⁴ m⁻²"
        },
        "Main_Phase": "FCC Al",
        "Precipitates": [
          {
            "Phase_Type": "Al3(Sc,Zr)",
            "Volume_Fraction_pct": null
          },
          {
            "Phase_Type": "MgO",
            "Volume_Fraction_pct": null
          }
        ],
        "Porosity_pct": 0.309,
        "Relative_Density_pct": 99.69,
        "Grain_Size_avg_um": 1.249,
        "Precipitate_Size_avg_nm": null,
        "Precipitate_Volume_Fraction_pct": null,
        "Phase_Fraction_pct": null,
        "Advanced_Quantitative_Features": {}
      },
      "Properties_Info": [
        {
          "Property_Name": "Yield_Strength",
          "Test_Condition": "at room temperature; loading speed 1 mm/min; INSTRON 68MT-50",
          "Value_Numeric": 429.0,
          "Value_Range": null,
          "Value_StdDev": 20.0,
          "Unit": "MPa",
          "Test_Temperature_K": 298.15,
          "Strain_Rate_s1": null,
          "Tensile_Speed_mm_min": 1.0,
          "Hardness_Load": null,
          "Hardness_Dwell_Time_s": null,
          "Data_Source": "text",
          "Test_Specimen": "2 mm thick; gauge length 6 mm (AVE)",
          "Note": "Discontinuous yielding; PLC effect observed"
        },
        {
          "Property_Name": "Ultimate_Tensile_Strength",
          "Test_Condition": "at room temperature; loading speed 1 mm/min",
          "Value_Numeric": 447.0,
          "Value_Range": null,
          "Value_StdDev": 19.0,
          "Unit": "MPa",
          "Test_Temperature_K": 298.15,
          "Strain_Rate_s1": null,
          "Tensile_Speed_mm_min": 1.0,
          "Hardness_Load": null,
          "Hardness_Dwell_Time_s": null,
          "Data_Source": "text",
          "Test_Specimen": "2 mm thick; gauge length 6 mm",
          "Note": null
        },
        {
          "Property_Name": "Elongation_Total",
          "Test_Condition": "at room temperature; loading speed 1 mm/min; non-contact AVE extensometer",
          "Value_Numeric": 8.9,
          "Value_Range": null,
          "Value_StdDev": 1.5,
          "Unit": "%",
          "Test_Temperature_K": 298.15,
          "Strain_Rate_s1": null,
          "Tensile_Speed_mm_min": 1.0,
          "Hardness_Load": null,
          "Hardness_Dwell_Time_s": null,
          "Data_Source": "text",
          "Test_Specimen": "2 mm thick; gauge length 6 mm",
          "Note": "Break elongation; PLC effect observed"
        },
        {
          "Property_Name": "Residual_Stress",
          "Test_Condition": "X-ray residual stress analyzer (X-350A); Sid-inclination method; depths 0-800 μm",
          "Value_Numeric": 167.0,
          "Value_Range": null,
          "Value_StdDev": null,
          "Unit": "MPa",
          "Test_Temperature_K": null,
          "Strain_Rate_s1": null,
          "Tensile_Speed_mm_min": null,
          "Hardness_Load": null,
          "Hardness_Dwell_Time_s": null,
          "Data_Source": "text",
          "Test_Specimen": null,
          "Note": "Tensile residual stress (TRS); positive value indicates tension"
        },
        {
          "Property_Name": "GND_Density",
          "Test_Condition": "calculated from EBSD",
          "Value_Numeric": 314000000000000.0,
          "Value_Range": null,
          "Value_StdDev": null,
          "Unit": "m⁻²",
          "Test_Temperature_K": null,
          "Strain_Rate_s1": null,
          "Tensile_Speed_mm_min": null,
          "Hardness_Load": null,
          "Hardness_Dwell_Time_s": null,
          "Data_Source": "text",
          "Test_Specimen": null,
          "Note": "Geometrically necessary dislocations"
        }
      ]
    },
    {
      "Sample_ID": "LPBF-HT",
      "Gradient_Material": false,
      "Gradient_Group_ID": null,
      "Composition_Info": {
        "Role": "Target",
        "Alloy_Name_Raw": "AlMgSc",
        "Nominal_Composition": {
          "Composition_Type": "wt%",
          "Elements_Normalized": {
            "Al": 92.1,
            "Mg": 4.7,
            "Sc": 1.3,
            "Zr": 0.6,
            "Mn": 0.8,
            "Si": 0.01,
            "other": 0.49
          }
        },
        "Measured_Composition": {
          "Composition_Type": null,
          "Elements_Normalized": null,
          "Measurement_Method": null
        },
        "Note": "LPBF sample followed by aging treatment at 300°C for 4 h"
      },
      "Process_Info": {
        "Process_Category": "AM_LPBF",
        "Process_Text": {
          "original": "LPBF process using SLM 125 system; substrate preheated to 100°C; followed by aging treatment at 300°C for 4 h with furnace cooling under high-purity argon protection in TL1200 tube furnace",
          "simplified": "LPBF (SLM 125) + aging at 300°C/4h/furnace cooling/Ar"
        },
        "Equipment": "SLM 125 system; TL1200 tube furnace",
        "Key_Params": {
          "Laser_Power_W": null,
          "Scanning_Speed_mm_s": null,
          "Layer_Thickness_um": null,
          "Hatch_Spacing_um": null,
          "Build_Plate_Temperature_K": 373.15,
          "Protective_Atmosphere": "Argon",
          "Aging_Temperature_K": 573.15,
          "Aging_Time_h": 4,
          "Cooling_Medium": "Furnace cooling",
          "Volumetric_Energy_Density_J_mm3": "55.6-648.2",
          "Oxygen_Content_ppm": null
        }
      },
      "Microstructure_Info": {
        "Microstructure_Text": {
          "original": "Multimodal grains with increased coarse grains compared to LPBF. FEGs 1.254±0.130 μm (56.78%). LAGBs content increased to 6.8%. Mg-rich network disappeared, homogeneous Mg distribution. Dislocation networks in CGs region. Dense nanoprecipitates along grain boundaries in FEGs. Al3(Sc,Zr) ~80 nm diameter, Al6Mn ~20 nm. Dislocation density 2.79×10¹⁴ m⁻².",
          "simplified": "Grain growth during aging; FEGs 56.78%; LAGBs 6.8%; Mg homogenization; Al3(Sc,Zr) and Al6Mn precipitates; dislocation density 2.79×10¹⁴ m⁻²"
        },
        "Main_Phase": "FCC Al",
        "Precipitates": [
          {
            "Phase_Type": "Al3(Sc,Zr)",
            "Volume_Fraction_pct": null
          },
          {
            "Phase_Type": "Al6Mn",
            "Volume_Fraction_pct": null
          },
          {
            "Phase_Type": "Mg2Si",
            "Volume_Fraction_pct": null
          }
        ],
        "Porosity_pct": null,
        "Relative_Density_pct": null,
        "Grain_Size_avg_um": 1.254,
        "Precipitate_Size_avg_nm": 80.0,
        "Precipitate_Volume_Fraction_pct": null,
        "Phase_Fraction_pct": null,
        "Advanced_Quantitative_Features": {}
      },
      "Properties_Info": [
        {
          "Property_Name": "Yield_Strength",
          "Test_Condition": "at room temperature; loading speed 1 mm/min; INSTRON 68MT-50",
          "Value_Numeric": 539.0,
          "Value_Range": null,
          "Value_StdDev": 6.0,
          "Unit": "MPa",
          "Test_Temperature_K": 298.15,
          "Strain_Rate_s1": null,
          "Tensile_Speed_mm_min": 1.0,
          "Hardness_Load": null,
          "Hardness_Dwell_Time_s": null,
          "Data_Source": "text",
          "Test_Specimen": "2 mm thick; gauge length 6 mm",
          "Note": "~100 MPa increase from LPBF due to Al3(Sc,Zr) precipitation; no PLC effect"
        },
        {
          "Property_Name": "Ultimate_Tensile_Strength",
          "Test_Condition": "at room temperature; loading speed 1 mm/min",
          "Value_Numeric": 566.0,
          "Value_Range": null,
          "Value_StdDev": 6.0,
          "Unit": "MPa",
          "Test_Temperature_K": 298.15,
          "Strain_Rate_s1": null,
          "Tensile_Speed_mm_min": 1.0,
          "Hardness_Load": null,
          "Hardness_Dwell_Time_s": null,
          "Data_Source": "text",
          "Test_Specimen": "2 mm thick; gauge length 6 mm",
          "Note": null
        },
        {
          "Property_Name": "Elongation_Total",
          "Test_Condition": "at room temperature; non-contact AVE extensometer",
          "Value_Numeric": 8.3,
          "Value_Range": null,
          "Value_StdDev": 0.2,
          "Unit": "%",
          "Test_Temperature_K": 298.15,
          "Strain_Rate_s1": null,
          "Tensile_Speed_mm_min": 1.0,
          "Hardness_Load": null,
          "Hardness_Dwell_Time_s": null,
          "Data_Source": "text",
          "Test_Specimen": "2 mm thick; gauge length 6 mm",
          "Note": "Break elongation; no PLC effect"
        },
        {
          "Property_Name": "GND_Density",
          "Test_Condition": "calculated from EBSD",
          "Value_Numeric": 279000000000000.0,
          "Value_Range": null,
          "Value_StdDev": null,
          "Unit": "m⁻²",
          "Test_Temperature_K": null,
          "Strain_Rate_s1": null,
          "Tensile_Speed_mm_min": null,
          "Hardness_Load": null,
          "Hardness_Dwell_Time_s": null,
          "Data_Source": "text",
          "Test_Specimen": null,
          "Note": "Lower than LPBF due to aging"
        }
      ]
    },
    {
      "Sample_ID": "HAM",
      "Gradient_Material": true,
      "Gradient_Group_ID": "HAM_Group_1",
      "Composition_Info": {
        "Role": "Target",
        "Alloy_Name_Raw": "AlMgSc",
        "Nominal_Composition": {
          "Composition_Type": "wt%",
          "Elements_Normalized": {
            "Al": 92.1,
            "Mg": 4.7,
            "Sc": 1.3,
            "Zr": 0.6,
            "Mn": 0.8,
            "Si": 0.01,
            "other": 0.49
          }
        },
        "Measured_Composition": {
          "Composition_Type": null,
          "Elements_Normalized": null,
          "Measurement_Method": null
        },
        "Note": "USP-assisted LPBF hybrid additive manufacturing; interlayer USP every 33 layers (~1.0 mm); porosity reduced to 0.049%"
      },
      "Process_Info": {
        "Process_Category": "AM_LPBF",
        "Process_Text": {
          "original": "LPBF using SLM 125 system (substrate 100°C, Ar, O2<0.1vol%) + interlayer USP using UPM-3000 with 2.0 mm bearing steel shots at 20 kHz, amplitudes 30-40 μm, distance 16 mm. USP every 33 layers (~1.0 mm), 8 min per treatment, 30 mm diameter impact area. Volumetric energy density optimized.",
          "simplified": "LPBF + interlayer USP (UPM-3000, 20 kHz, 30-40 μm amplitude, 8 min/33 layers)"
        },
        "Equipment": "SLM 125 system; UPM-3000 ultrasonic shot peening equipment",
        "Key_Params": {
          "Laser_Power_W": null,
          "Scanning_Speed_mm_s": null,
          "Layer_Thickness_um": null,
          "Hatch_Spacing_um": null,
          "Build_Plate_Temperature_K": 373.15,
          "Protective_Atmosphere": "Argon",
          "USP_Frequency_kHz": 20,
          "USP_Amplitude_um": "30-40",
          "USP_Distance_mm": 16,
          "USP_Layers_Per_Cycle": 33,
          "USP_Time_per_Treatment_min": 8,
          "USP_Impact_Diameter_mm": 30,
          "USP_Shot_Diameter_mm": 2,
          "Volumetric_Energy_Density_J_mm3": "100-200"
        }
      },
      "Microstructure_Info": {
        "Microstructure_Text": {
          "original": "Grain homogenization achieved. Original CCGs transformed into homogeneous equiaxed grains. FEGs 1.235±0.128 μm (66.52%). CRS depth ~700 μm. LAGBs increased to 10.6%. Dense dislocation cells and walls. Mg network eliminated. Keyhole and lack of fusion pores substantially reduced. CRS converted from tensile to compressive (~250 MPa peak at 400-600 μm depth).",
          "simplified": "Columnar-to-equiaxed transition; FEGs 66.52%; CRS ~250 MPa peak; LAGBs 10.6%; porosity 0.049%"
        },
        "Main_Phase": "FCC Al",
        "Precipitates": [
          {
            "Phase_Type": "Al3(Sc,Zr)",
            "Volume_Fraction_pct": null
          },
          {
            "Phase_Type": "Al6Mn",
            "Volume_Fraction_pct": null
          }
        ],
        "Porosity_pct": 0.049,
        "Relative_Density_pct": 99.95,
        "Grain_Size_avg_um": 1.235,
        "Precipitate_Size_avg_nm": null,
        "Precipitate_Volume_Fraction_pct": null,
        "Phase_Fraction_pct": null,
        "Advanced_Quantitative_Features": {}
      },
      "Properties_Info": [
        {
          "Property_Name": "Yield_Strength",
          "Test_Condition": "at room temperature; loading speed 1 mm/min; INSTRON 68MT-50",
          "Value_Numeric": 451.0,
          "Value_Range": null,
          "Value_StdDev": 4.0,
          "Unit": "MPa",
          "Test_Temperature_K": 298.15,
          "Strain_Rate_s1": null,
          "Tensile_Speed_mm_min": 1.0,
          "Hardness_Load": null,
          "Hardness_Dwell_Time_s": null,
          "Data_Source": "text",
          "Test_Specimen": "2 mm thick; gauge length 6 mm",
          "Note": "Slight increase from LPBF; CRS beneficial for strength"
        },
        {
          "Property_Name": "Ultimate_Tensile_Strength",
          "Test_Condition": "at room temperature; loading speed 1 mm/min",
          "Value_Numeric": 461.0,
          "Value_Range": null,
          "Value_StdDev": 8.0,
          "Unit": "MPa",
          "Test_Temperature_K": 298.15,
          "Strain_Rate_s1": null,
          "Tensile_Speed_mm_min": 1.0,
          "Hardness_Load": null,
          "Hardness_Dwell_Time_s": null,
          "Data_Source": "text",
          "Test_Specimen": "2 mm thick; gauge length 6 mm",
          "Note": null
        },
        {
          "Property_Name": "Elongation_Total",
          "Test_Condition": "at room temperature; non-contact AVE extensometer",
          "Value_Numeric": 6.7,
          "Value_Range": null,
          "Value_StdDev": 0.4,
          "Unit": "%",
          "Test_Temperature_K": 298.15,
          "Strain_Rate_s1": null,
          "Tensile_Speed_mm_min": 1.0,
          "Hardness_Load": null,
          "Hardness_Dwell_Time_s": null,
          "Data_Source": "text",
          "Test_Specimen": "2 mm thick; gauge length 6 mm",
          "Note": "Slight decrease from LPBF; PLC effect observed"
        },
        {
          "Property_Name": "Residual_Stress",
          "Test_Condition": "X-ray residual stress analyzer (X-350A); depths 0-800 μm",
          "Value_Numeric": 250.0,
          "Value_Range": null,
          "Value_StdDev": null,
          "Unit": "MPa",
          "Test_Temperature_K": null,
          "Strain_Rate_s1": null,
          "Tensile_Speed_mm_min": null,
          "Hardness_Load": null,
          "Hardness_Dwell_Time_s": null,
          "Data_Source": "text",
          "Test_Specimen": null,
          "Note": "Compressive residual stress (CRS); TRS converted to CRS by USP; effective depth >600 μm"
        }
      ]
    },
    {
      "Sample_ID": "HAM-HT",
      "Gradient_Material": true,
      "Gradient_Group_ID": "HAM_Group_1",
      "Composition_Info": {
        "Role": "Target",
        "Alloy_Name_Raw": "AlMgSc",
        "Nominal_Composition": {
          "Composition_Type": "wt%",
          "Elements_Normalized": {
            "Al": 92.1,
            "Mg": 4.7,
            "Sc": 1.3,
            "Zr": 0.6,
            "Mn": 0.8,
            "Si": 0.01,
            "other": 0.49
          }
        },
        "Measured_Composition": {
          "Composition_Type": "at%",
          "Elements_Normalized": {
            "Mg": 4.4,
            "Al": 95.6
          },
          "Measurement_Method": "EDS"
        },
        "Note": "HAM followed by aging treatment at 300°C for 4 h; Mg content in FEGs: 4.4±0.8 at.%; highest strength achieved with YS 609 MPa, UTS 626 MPa, ε 7.5%"
      },
      "Process_Info": {
        "Process_Category": "AM_LPBF",
        "Process_Text": {
          "original": "LPBF (SLM 125, substrate 100°C, Ar, O2<0.1vol%) + interlayer USP (UPM-3000, 20 kHz, 30-40 μm amplitude, 16 mm distance, 33 layers/cycle, 8 min/treatment, 30 mm diameter) + aging at 300°C for 4 h with furnace cooling under high-purity argon in TL1200 tube furnace",
          "simplified": "HAM (LPBF+USP) + aging at 300°C/4h/furnace cooling/Ar"
        },
        "Equipment": "SLM 125 system; UPM-3000 ultrasonic shot peening equipment; TL1200 tube furnace",
        "Key_Params": {
          "Laser_Power_W": null,
          "Scanning_Speed_mm_s": null,
          "Layer_Thickness_um": null,
          "Hatch_Spacing_um": null,
          "Build_Plate_Temperature_K": 373.15,
          "Protective_Atmosphere": "Argon",
          "USP_Frequency_kHz": 20,
          "USP_Amplitude_um": "30-40",
          "USP_Distance_mm": 16,
          "USP_Layers_Per_Cycle": 33,
          "USP_Time_per_Treatment_min": 8,
          "USP_Impact_Diameter_mm": 30,
          "USP_Shot_Diameter_mm": 2,
          "USP_Effective_Depth_um": 700,
          "Aging_Temperature_K": 573.15,
          "Aging_Time_h": 4,
          "Cooling_Medium": "Furnace cooling"
        }
      },
      "Microstructure_Info": {
        "Microstructure_Text": {
          "original": "Hierarchically multi-gradient structures. FEGs 1.241±0.128 μm (61.05%); CGs 1.956 μm. Ultra-fine equiaxed grains (UFEGs) ~0.60±0.21 μm, down to ~200 nm. LAGBs 15.4%. Recrystallized grains 97.1%, substructured 2.4%, deformed 0.5%. Mg network eliminated, Mg solid solution enhanced (4.4±0.8 at.% in FEGs). High-density dislocation (3.61×10¹⁴ m⁻²). Primary Al3(Sc,Zr) ~43.8 nm radius, 2.84 vol%; secondary Al3(Sc,Zr) ~3.2 nm radius, 1.02 vol%. Dense dislocation cells and walls. Al6Mn and Mg2Si precipitates. CRS ~250 MPa peak. Almost fully dense (0.018% porosity).",
          "simplified": "Multi-gradient microstructure: UFEGs (~0.6 μm, 97.1% recrystallized) + FEGs/CGs; LAGBs 15.4%; dislocation 3.61×10¹⁴ m⁻²; Al3(Sc,Zr) primary/secondary precipitates; CRS ~250 MPa; porosity 0.018%"
        },
        "Main_Phase": "FCC Al",
        "Precipitates": [
          {
            "Phase_Type": "Al3(Sc,Zr)",
            "Volume_Fraction_pct": 2.84
          },
          {
            "Phase_Type": "Al3(Sc,Zr) Secondary",
            "Volume_Fraction_pct": 1.02
          },
          {
            "Phase_Type": "Al6Mn",
            "Volume_Fraction_pct": null
          },
          {
            "Phase_Type": "Mg2Si",
            "Volume_Fraction_pct": null
          }
        ],
        "Porosity_pct": 0.018,
        "Relative_Density_pct": 99.98,
        "Grain_Size_avg_um": 1.241,
        "Precipitate_Size_avg_nm": 3.2,
        "Precipitate_Volume_Fraction_pct": null,
        "Phase_Fraction_pct": null,
        "Advanced_Quantitative_Features": {}
      },
      "Properties_Info": [
        {
          "Property_Name": "Yield_Strength",
          "Test_Condition": "at room temperature; loading speed 1 mm/min; INSTRON 68MT-50",
          "Value_Numeric": 609.0,
          "Value_Range": null,
          "Value_StdDev": 10.0,
          "Unit": "MPa",
          "Test_Temperature_K": 298.15,
          "Strain_Rate_s1": null,
          "Tensile_Speed_mm_min": 1.0,
          "Hardness_Load": null,
          "Hardness_Dwell_Time_s": null,
          "Data_Source": "text",
          "Test_Specimen": "2 mm thick; gauge length 6 mm (AVE)",
          "Note": "41.7% increase from LPBF; +70 MPa vs LPBF-HT; ultrahigh strength; no PLC effect; theoretical calculation 624 MPa"
        },
        {
          "Property_Name": "Ultimate_Tensile_Strength",
          "Test_Condition": "at room temperature; loading speed 1 mm/min",
          "Value_Numeric": 626.0,
          "Value_Range": null,
          "Value_StdDev": 19.0,
          "Unit": "MPa",
          "Test_Temperature_K": 298.15,
          "Strain_Rate_s1": null,
          "Tensile_Speed_mm_min": 1.0,
          "Hardness_Load": null,
          "Hardness_Dwell_Time_s": null,
          "Data_Source": "text",
          "Test_Specimen": "2 mm thick; gauge length 6 mm",
          "Note": "38.8% increase from LPBF; +60 MPa vs LPBF-HT"
        },
        {
          "Property_Name": "Elongation_Total",
          "Test_Condition": "at room temperature; non-contact AVE extensometer; gauge length 6 mm",
          "Value_Numeric": 7.5,
          "Value_Range": null,
          "Value_StdDev": 2.4,
          "Unit": "%",
          "Test_Temperature_K": 298.15,
          "Strain_Rate_s1": null,
          "Tensile_Speed_mm_min": 1.0,
          "Hardness_Load": null,
          "Hardness_Dwell_Time_s": null,
          "Data_Source": "text",
          "Test_Specimen": "2 mm thick; gauge length 6 mm",
          "Note": "Good ductility maintained; break elongation; no PLC effect"
        },
        {
          "Property_Name": "Residual_Stress",
          "Test_Condition": "X-ray residual stress analyzer (X-350A); Sid-inclination method; depths 0-800 μm",
          "Value_Numeric": 250.0,
          "Value_Range": null,
          "Value_StdDev": null,
          "Unit": "MPa",
          "Test_Temperature_K": null,
          "Strain_Rate_s1": null,
          "Tensile_Speed_mm_min": null,
          "Hardness_Load": null,
          "Hardness_Dwell_Time_s": null,
          "Data_Source": "text",
          "Test_Specimen": null,
          "Note": "Compressive residual stress; TRS and CRS offset each other; effective depth >600 μm"
        },
        {
          "Property_Name": "Dislocation_Strengthening",
          "Test_Condition": "Calculated from dislocation density",
          "Value_Numeric": 73.0,
          "Value_Range": null,
          "Value_StdDev": null,
          "Unit": "MPa",
          "Test_Temperature_K": null,
          "Strain_Rate_s1": null,
          "Tensile_Speed_mm_min": null,
          "Hardness_Load": null,
          "Hardness_Dwell_Time_s": null,
          "Data_Source": "text",
          "Test_Specimen": null,
          "Note": "From high-density dislocations induced by USP"
        },
        {
          "Property_Name": "GND_Density",
          "Test_Condition": "calculated from EBSD",
          "Value_Numeric": 361000000000000.0,
          "Value_Range": null,
          "Value_StdDev": null,
          "Unit": "m⁻²",
          "Test_Temperature_K": null,
          "Strain_Rate_s1": null,
          "Tensile_Speed_mm_min": null,
          "Hardness_Load": null,
          "Hardness_Dwell_Time_s": null,
          "Data_Source": "text",
          "Test_Specimen": null,
          "Note": "Highest dislocation density among all samples; attributed to USP-induced severe plastic deformation"
        },
        {
          "Property_Name": "Grain_Boundary_Strengthening",
          "Test_Condition": "Calculated from Hall-Petch relationship",
          "Value_Numeric": 116.0,
          "Value_Range": null,
          "Value_StdDev": null,
          "Unit": "MPa",
          "Test_Temperature_K": null,
          "Strain_Rate_s1": null,
          "Tensile_Speed_mm_min": null,
          "Hardness_Load": null,
          "Hardness_Dwell_Time_s": null,
          "Data_Source": "text",
          "Test_Specimen": null,
          "Note": "From UFEGs and grain refinement"
        },
        {
          "Property_Name": "HDI_Strengthening",
          "Test_Condition": "Calculated from cyclic loading-unloading-reloading tests",
          "Value_Numeric": 99.0,
          "Value_Range": null,
          "Value_StdDev": null,
          "Unit": "MPa",
          "Test_Temperature_K": null,
          "Strain_Rate_s1": null,
          "Tensile_Speed_mm_min": null,
          "Hardness_Load": null,
          "Hardness_Dwell_Time_s": null,
          "Data_Source": "text",
          "Test_Specimen": null,
          "Note": "Unique mechanism from hierarchical gradient microstructures; back stress from hetero-deformation"
        },
        {
          "Property_Name": "Precipitate_Strengthening",
          "Test_Condition": "Calculated from Orowan mechanism; primary Al3(Sc,Zr) ~24 MPa, secondary Al3(Sc,Zr) ~217 MPa",
          "Value_Numeric": 241.0,
          "Value_Range": null,
          "Value_StdDev": null,
          "Unit": "MPa",
          "Test_Temperature_K": null,
          "Strain_Rate_s1": null,
          "Tensile_Speed_mm_min": null,
          "Hardness_Load": null,
          "Hardness_Dwell_Time_s": null,
          "Data_Source": "text",
          "Test_Specimen": null,
          "Note": "Main strengthening mechanism; primary Al3(Sc,Zr) ~2.84 vol%, secondary ~1.02 vol%"
        },
        {
          "Property_Name": "Solid_Solution_Strengthening",
          "Test_Condition": "Calculated from Mg solution content",
          "Value_Numeric": 95.0,
          "Value_Range": null,
          "Value_StdDev": null,
          "Unit": "MPa",
          "Test_Temperature_K": null,
          "Strain_Rate_s1": null,
          "Tensile_Speed_mm_min": null,
          "Hardness_Load": null,
          "Hardness_Dwell_Time_s": null,
          "Data_Source": "text",
          "Test_Specimen": null,
          "Note": "Mainly from Mg in Al matrix"
        },
        {
          "Property_Name": "Yield_Strength_Theoretical",
          "Test_Condition": "Calculated from multi-strengthening mechanisms",
          "Value_Numeric": 624.0,
          "Value_Range": null,
          "Value_StdDev": null,
          "Unit": "MPa",
          "Test_Temperature_K": null,
          "Strain_Rate_s1": null,
          "Tensile_Speed_mm_min": null,
          "Hardness_Load": null,
          "Hardness_Dwell_Time_s": null,
          "Data_Source": "text",
          "Test_Specimen": null,
          "Note": "Consistent with experimental 609 MPa; σ_GB ~116 MPa, σ_ss ~95 MPa, σ_dis ~73 MPa, σ_p ~241 MPa, σ_HDI ~99 MPa"
        }
      ]
    }
  ]
}
