Repository: leeleolay/KnowMat

# **KnowMat**: Agentic Pipeline for Materials Science Data Extraction
*Figure: Schematic of the KnowMat agentic pipeline for extracting structured materials data from scientific literature.*

---

## Overview

**KnowMat** is an advanced, AI-powered Agentic pipeline that automatically extracts structured, machine-readable materials science data from unstructured scientific literature (`.pdf` / `.txt`). Built on **LangGraph** and powered by **OpenAI-compatible LLM APIs** (including ERNIE/Qianfan), KnowMat orchestrates multiple intelligent agents that collaborate to parse papers, extract compositions, processing conditions, characterization details, and material properties with high accuracy.

### Key Capabilities

- **Research-scale extraction**: Batch process entire folders of PDF/TXT files
- **High accuracy**: Multi-agent architecture with iterative refinement (up to 3 extraction/evaluation cycles)
- **Advanced PDF parsing**: Uses **PaddleOCR-VL** for robust OCR-based PDF parsing
- **Two-stage validation**: Rule-based aggregation + LLM-based hallucination correction
- **Property standardization**: Automatic mapping of property names to standard forms
- **Quality assurance**: Confidence scoring, flagging system for human review (if necessary), and human review guides
- **ML-ready output**: Structured JSON format designed for database ingestion and machine learning

---

## Key Features

### 🤖 **Multi-Agent Architecture**
- **Parser Agent**: PaddleOCR-VL based PDF parsing
  - Converts PDF pages to images and runs OCR page-by-page
  - Stores page images and raw OCR output for debugging
  - Produces clean text for downstream extraction
- **Subfield Detection Agent**: Identifies paper type (experimental/computational/ML) and tailors extraction prompts
- **Extraction Agent**: GPT-5 powered structured data extraction using TrustCall
- **Evaluation Agent**: Iterative quality assessment with confidence scoring (up to 3 cycles)
- **Two-Stage Manager**:
  - **Stage 1 (Aggregation)**: Fast, rule-based merging of extraction runs
  - **Stage 2 (Validation)**: LLM-based hallucination detection and correction
- **Flagging Agent**: Final quality assessment and human review recommendations (if necessary)

### 📊 **Comprehensive Data Extraction**
- Material compositions (elements, stoichiometry, normalized formulas)
- Processing conditions (temperature, pressure, atmosphere, time)
- Characterization methods and results
- Material properties with ML-ready format:
  - Exact values, ranges, inequalities (>, <, ≥, ≤)
  - Numeric extraction with proper handling of qualitative properties
  - Value types: exact, lower_bound, upper_bound, range, qualitative

### 🔬 **Property Standardization**
- Automatic mapping of property names to standard forms using the configured LLM
- Handles symbols, abbreviations, and domain-specific terminology

### 🛡️ **Quality Assurance**
- Confidence scoring for each extraction run
- Hallucination detection using evaluation feedback
- Flagging system for human review
- Detailed rationales and review guides

### ⚡ **Production Features**
- Batch processing of entire PDF folders
- Per-paper output directories with structured organization
- Comprehensive JSON output with extraction metadata
- Human-readable analysis reports
- LangSmith tracing integration for debugging
- Per-agent model configuration for cost/quality optimization

---

## Output Structure

Each processed paper creates a dedicated folder:

```
data/processed/
└── <PaperName>/
    ├── <PaperName>_extraction.json          # Final structured data
    ├── <PaperName>_analysis_report.txt      # Human-readable summary
    ├── <PaperName>_runs.json                # All extraction runs with metadata
    ├── paddleocrvl_parse/                    # Only for PDF inputs
    │   ├── <PaperName>_final_output.md       # Parsed markdown text
    │   ├── <PaperName>_parse_metadata.json   # OCR parser metadata
    │   ├── page_images/                      # Rendered page images
    │   └── ocr_raw/                          # Raw OCR output per page
    └── txt_parse/                            # Only for TXT inputs
        ├── <PaperName>_final_output.md
        └── <PaperName>_parse_metadata.json
```

---

### Prerequisites

1. **Python 3.11** with Conda
2. **OpenAI-compatible LLM API key** (e.g. ERNIE/Qianfan)
3. **LangChain API Key** (optional, for LangSmith tracing)

## Usage

### Basic Command Line Usage

Process a single folder of files (`.pdf` and/or `.txt`):

```bash
python -m knowmat --input-folder path/to/files --output-dir output/directory
```

Behavior:
- `.pdf` -> uses local PaddleOCR-VL 1.5 model for parsing, then LLM extraction.
- `.txt` -> skips OCR and directly runs LLM extraction using `LLM_API_KEY/LLM_BASE_URL/LLM_MODEL`.

# Process entire folder
python -m knowmat --input-folder data/raw/papers --output-dir data/processed

File: 20260406提示词修改/AYzJ5YexzHG1b1fwF_ul_revised.json
{
  "Paper_Metadata": {
    "Paper_Title": "Development of processing strategies for multigraded selective laser melting of Ti6Al4V and IN718",
    "DOI": null
  },
  "items": [
    {
      "Sample_ID": "Ti6Al4V_SLM_Pure",
      "Gradient_Material": false,
      "Gradient_Group_ID": null,
      "Composition_Info": {
        "Role": "Target",
        "Alloy_Name_Raw": "Ti6Al4V",
        "Nominal_Composition": {
          "Composition_Type": "wt%",
          "Elements_Normalized": {
            "Ti": 89.32,
            "Al": 6.4,
            "V": 4.1,
            "Fe": 0.18
          }
        },
        "Measured_Composition": null,
        "Note": "Values from Table 3. Sum: 99.61% as reported in source"
      },
      "Process_Info": {
        "Process_Category": "Selective Laser Melting",
        "Process_Text": {
          "original": "Ti6Al4V and Inconel 718 gas atomized powders (LPW, Runcorn, United Kingdom) were used throughout the work. Ti6Al4V powder size distribution was D10: 23 μm, D50: 33 μm, D90: 46 μm. Both powder feedstocks were spherical in shape. Base plates (substrates) used for the process were 12 mm thick Ti6Al4V plates for deposition of Ti6Al4V. Layer thickness was fixed at 50 μm and the focal position of the laser beam (f) was fixed on the powder bed. Laser power, scan speed and hatch distance were varied. Fixed parameters: Layer thickness z (μm): 50, Focal position f (mm): 0, Process gas: Ar. Varied parameters: Hatch distance h (μm): 50-100, Laser power P (W): 200-300-400, Scan speed v (mm/s): 500-1900, Energy density E (J/mm³): 21-320. Optimal parameters for full densification: P = 300 W, v = 700 mm/s, h = 50 μm, z = 50 μm, E = 170 J/mm³.",
          "simplified": "Gas atomized Ti6Al4V powder (D50: 33 μm, spherical) processed via SLM on Ti6Al4V substrate in Ar atmosphere. Fixed: layer thickness 50 μm, focal position on powder bed. Varied: hatch 50-100 μm, laser power 200-400 W, scan speed 500-1900 mm/s, energy density 21-320 J/mm³. Optimal defect-free processing: P=300 W, v=700 mm/s, h=50 μm, z=50 μm, E=170 J/mm³."
        },
        "Equipment": "Powderful SLM prototype (nLIGHT alta 1 kW single mode fiber laser, 1080 nm wavelength, beam diameter 78 μm, Smart Move scanner head, 420 mm f-theta lens, LabVIEW control, Scan Master Designer software)",
        "Key_Params": {
          "Laser_Power_W": 300,
          "Scanning_Speed_mm_s": 700,
          "Layer_Thickness_um": 50,
          "Hatch_Spacing_um": 50,
          "Focal_Position_mm": 0,
          "Protective_Atmosphere": "Ar",
          "Volumetric_Energy_Density_J_mm3": 170,
          "Powder_Size_D10_um": 23,
          "Powder_Size_D50_um": 33,
          "Powder_Size_D90_um": 46
        }
      },
      "Microstructure_Info": {
        "Microstructure_Text": {
          "original": "Optical microscopy analysis revealed that the microstructure of the components was composed of fine acicular α' grains. The α' martensitic laths are organised within prior β grain boundaries with different inclinations, mainly at ~±45° with respect to the build direction. The columnar grains are the result of epitaxial growth of the previous layer upon successive laser scans. Some lack of fusion defects could also be identified.",
          "simplified": "Fine acicular α' martensitic laths within prior β grain boundaries, oriented mainly at ±45° to build direction. Columnar grains from epitaxial growth across layers. Minor lack of fusion defects present."
        },
        "Main_Phase": "α' martensite",
        "Precipitates": [],
        "Porosity_pct": null,
        "Relative_Density_pct": null,
        "Grain_Size_avg_um": null,
        "Precipitate_Size_avg_nm": null,
        "Advanced_Quantitative_Features": {}
      },
      "Properties_Info": [
        {
          "Property_Name": "Relative_Density_pct",
          "Test_Condition": "Full densification threshold",
          "Value_Numeric": 100,
          "Value_Range": null,
          "Value_StdDev": null,
          "Unit": "%",
          "Test_Temperature_K": null,
          "Strain_Rate_s1": null,
          "Tensile_Speed_mm_min": null,
          "Hardness_Load": null,
          "Hardness_Dwell_Time_s": null,
          "Data_Source": "text",
          "Test_Specimen": null,
          "Note": "Full densification threshold: E ≥ 120 J/mm³ (Page 6: 'Full densification threshold observed for Ti6Al4V is 120 J/mm³')"
        },
        {
          "Property_Name": "Hardness_HV",
          "Test_Condition": "Room temperature, Vickers microhardness measurement",
          "Value_Numeric": 402,
          "Value_Range": null,
          "Value_StdDev": 7,
          "Unit": "HV",
          "Test_Temperature_K": 298.15,
          "Strain_Rate_s1": null,
          "Tensile_Speed_mm_min": null,
          "Hardness_Load": "500gf",
          "Hardness_Dwell_Time_s": 15,
          "Data_Source": "image",
          "Test_Specimen": "5x5x5 mm³ cubic specimen",
          "Note": "Measured at energy density E = 178 J/mm³ (defect-free condition)"
        }
      ]
    },
    {
      "Sample_ID": "IN718_SLM_Pure",
      "Gradient_Material": false,
      "Gradient_Group_ID": null,
      "Composition_Info": {
        "Role": "Target",
        "Alloy_Name_Raw": "IN718 (Inconel 718)",
        "Nominal_Composition": {
          "Composition_Type": "wt%",
          "Elements_Normalized": {
            "Ti": 1.66,
            "Al": 0.48,
            "Ni": 52.99,
            "Cr": 19.04,
            "Fe": 18.2,
            "Nb": 4.9,
            "Mo": 2.73
          }
        },
        "Measured_Composition": null,
        "Note": "Values from Table 3. Sum: 99.31% as reported in source"
      },
      "Process_Info": {
        "Process_Category": "Selective Laser Melting",
        "Process_Text": {
          "original": "Ti6Al4V and Inconel 718 gas atomized powders (LPW, Runcorn, United Kingdom) were used throughout the work. IN718 powder size distribution was D10: 18 μm, D50: 30 μm, D90: 47 μm. Both powder feedstocks were spherical in shape. 3 mm thick IN718 plates were used for IN718 deposition. Layer thickness was fixed at 50 μm and the focal position of the laser beam (f) was fixed on the powder bed. Laser power, scan speed and hatch distance were varied. Fixed parameters: Layer thickness z (μm): 50, Focal position f (mm): 0, Process gas: Ar. Varied parameters: Hatch distance h (μm): 50-100, Laser power P (W): 250-350-450, Scan speed v (mm/s): 100-1000, Energy density E (J/mm³): 63-900. Optimal parameters for full densification: P = 350 W, v = 700 mm/s, h = 50 μm, z = 50 μm, E = 200 J/mm³.",
          "simplified": "Gas atomized IN718 powder (D50: 30 μm, spherical) processed via SLM on IN718 substrate in Ar atmosphere. Fixed: layer thickness 50 μm, focal position on powder bed. Varied: hatch 50-100 μm, laser power 250-450 W, scan speed 100-1000 mm/s, energy density 63-900 J/mm³. Optimal defect-free processing: P=350 W, v=700 mm/s, h=50 μm, z=50 μm, E=200 J/mm³."
        },
        "Equipment": "Powderful SLM prototype (nLIGHT alta 1 kW single mode fiber laser, 1080 nm wavelength, beam diameter 78 μm, Smart Move scanner head, 420 mm f-theta lens, LabVIEW control, Scan Master Designer software)",
        "Key_Params": {
          "Laser_Power_W": 350,
          "Scanning_Speed_mm_s": 700,
          "Layer_Thickness_um": 50,
          "Hatch_Spacing_um": 50,
          "Focal_Position_mm": 0,
          "Protective_Atmosphere": "Ar",
          "Volumetric_Energy_Density_J_mm3": 200,
          "Powder_Size_D10_um": 18,
          "Powder_Size_D50_um": 30,
          "Powder_Size_D90_um": 47
        }
      },
      "Microstructure_Info": {
        "Microstructure_Text": {
          "original": "The typical layer by layer SLM manufacturing characteristics, as well as the melt pool morphology are clearly visible. Columnar grains across several layers can also be distinguished, with a very fine dendritic structure. The SEM micrograph shows a detail of the dendritic structure of the material, with evidence of strong segregation in the interdendritic zones, which resulted enriched in Nb and Mo. The bright phases, observable in the BSE image, achieve Nb content up to 23.7 wt% (measured by EDX analysis) and Mo up to 2.5%.",
          "simplified": "Layer-by-layer SLM features with visible melt pool morphology. Columnar grains across multiple layers with fine dendritic structure. Strong segregation of Nb and Mo in interdendritic zones. Bright phases (δ-phase) with Nb up to 23.7 wt% and Mo up to 2.5 wt%."
        },
        "Main_Phase": "γ (FCC matrix)",
        "Precipitates": [
          {
            "Phase_Type": "Ni₃Nb δ-phase",
            "Volume_Fraction_pct": null
          }
        ],
        "Porosity_pct": null,
        "Relative_Density_pct": null,
        "Grain_Size_avg_um": null,
        "Precipitate_Size_avg_nm": null,
        "Advanced_Quantitative_Features": {}
      },
      "Properties_Info": [
        {
          "Property_Name": "Relative_Density_pct",
          "Test_Condition": "Full densification threshold",
          "Value_Numeric": 100,
          "Value_Range": null,
          "Value_StdDev": null,
          "Unit": "%",
          "Test_Temperature_K": null,
          "Strain_Rate_s1": null,
          "Tensile_Speed_mm_min": null,
          "Hardness_Load": null,
          "Hardness_Dwell_Time_s": null,
          "Data_Source": "text",
          "Test_Specimen": null,
          "Note": "Full densification threshold: E ≥ 250 J/mm³ (Page 6: 'Full densification threshold observed for IN718 is 250 J/mm³')"
        },
        {
          "Property_Name": "Hardness_HV",
          "Test_Condition": "Room temperature, Vickers microhardness measurement",
          "Value_Numeric": 255,
          "Value_Range": null,
          "Value_StdDev": 13,
          "Unit": "HV",
          "Test_Temperature_K": 298.15,
          "Strain_Rate_s1": null,
          "Tensile_Speed_mm_min": null,
          "Hardness_Load": "500gf",
          "Hardness_Dwell_Time_s": 15,
          "Data_Source": "image",
          "Test_Specimen": "5x5x5 mm³ cubic specimen",
          "Note": "Measured at energy density E = 300 J/mm³ (defect-free condition, from Figure 9)"
        }
      ]
    },
    {
      "Sample_ID": "Ti6Al4V_10wt_IN718",
      "Gradient_Material": false,
      "Gradient_Group_ID": null,
      "Composition_Info": {
        "Role": "Target",
        "Alloy_Name_Raw": "Ti6Al4V + 10 wt% IN718 blend",
        "Nominal_Composition": {
          "Composition_Type": "wt%",
          "Elements_Normalized": {
            "Ti": 83.11,
            "Al": 4.2,
            "V": 3.25,
            "Ni": 5.0,
            "Cr": 1.96,
            "Fe": 1.75,
            "Nb": 0.47,
            "Mo": 0.26
          }
        },
        "Measured_Composition": null,
        "Note": "Target composition from Table 3. Sum: 100.0%"
      },
      "Process_Info": {
        "Process_Category": "Selective Laser Melting",
        "Process_Text": {
          "original": "Four different premixed blends were used, with 10, 20, 30, and 40 wt% target IN718. Powders were mixed in the desired ratios with the innovative powder mixer unit of the open SLM platform. Fixed parameters: Layer thickness z (μm): 50, Hatch distance h (μm): 50, Focal position f (mm): 0, Process gas: Ar. Varied parameters: IN718 content (wt%): 10, Laser power P (W): 300-450, Scan speed v (mm/s): 350-850. For 10 wt% IN718 blend: P = 300 W, v = 700 mm/s, h = 50 μm, z = 50 μm, E = 170 J/mm³.",
          "simplified": "Pre-mixed blend of Ti6Al4V + 10 wt% IN718 processed via SLM. Fixed: layer thickness 50 μm, hatch 50 μm, focal position on powder bed, Ar atmosphere. Varied: laser power 300-450 W, scan speed 350-850 mm/s. Defect-free condition: P=300 W, v=700 mm/s, E=170 J/mm³."
        },
        "Equipment": "Powderful SLM prototype with double-hopper mixing unit (nLIGHT alta 1 kW single mode fiber laser, piezoelectric transducers for powder dosing, rotating blades for mixing, LabVIEW control)",
        "Key_Params": {
          "Laser_Power_W": 300,
          "Scanning_Speed_mm_s": 700,
          "Layer_Thickness_um": 50,
          "Hatch_Spacing_um": 50,
          "Focal_Position_mm": 0,
          "Protective_Atmosphere": "Ar",
          "Volumetric_Energy_Density_J_mm3": 170
        }
      },
      "Microstructure_Info": {
        "Microstructure_Text": {
          "original": "The SEM micrographs in Fig. 12a belonging to 10 wt% IN718 blend shows a non-uniform microstructure across the specimen surface. The deposited layers are clearly distinguishable and no alpha martensitic lathes could be observed. The alloying elements which compose IN718 (mainly Ni, Cr and Fe), act as beta-stabilizers for titanium, promoting the growth and retaining of this phase down to room temperature. The dendritic microstructure is not clearly observable within the layers, indicating a low microsegregation level. Instead, the presence of macrosegregated areas located at the layer interfaces is clearly evidenced. In these areas, Ni reaches values up to 15 wt% and Cr up to 3.6 wt%.",
          "simplified": "Non-uniform microstructure with clearly distinguishable deposited layers. No α' martensitic laths observed. IN718 alloying elements (Ni, Cr, Fe) act as β-stabilizers, promoting β phase retention at room temperature. Low microsegregation within layers. Macrosegregation at layer interfaces with Ni up to 15 wt% and Cr up to 3.6 wt%."
        },
        "Main_Phase": "β-Ti",
        "Precipitates": [],
        "Porosity_pct": null,
        "Relative_Density_pct": null,
        "Grain_Size_avg_um": null,
        "Precipitate_Size_avg_nm": null,
        "Advanced_Quantitative_Features": {}
      },
      "Properties_Info": [
        {
          "Property_Name": "Hardness_HV",
          "Test_Condition": "Room temperature, Vickers microhardness measurement",
          "Value_Numeric": 381,
          "Value_Range": null,
          "Value_StdDev": 21,
          "Unit": "HV",
          "Test_Temperature_K": 298.15,
          "Strain_Rate_s1": null,
          "Tensile_Speed_mm_min": null,
          "Hardness_Load": "500gf",
          "Hardness_Dwell_Time_s": 15,
          "Data_Source": "image",
          "Test_Specimen": "5x5x5 mm³ cubic specimen",
          "Note": "Measured at energy density E = 170 J/mm³ (defect-free condition). No cracks observed. No porosity detected (Page 7: 'for all the conditions no porosity was detected'). Main phase identification inferred from text description of β-stabilizing effect."
        }
      ]
    },
    {
      "Sample_ID": "Ti6Al4V_20wt_IN718",
      "Gradient_Material": false,
      "Gradient_Group_ID": null,
      "Composition_Info": {
        "Role": "Target",
        "Alloy_Name_Raw": "Ti6Al4V + 20 wt% IN718 blend",
        "Nominal_Composition": {
          "Composition_Type": "wt%",
          "Elements_Normalized": {
            "Ti": 74.34,
            "Al": 3.85,
            "V": 2.91,
            "Ni": 10.0,
            "Cr": 3.92,
            "Fe": 3.5,
            "Nb": 0.95,
            "Mo": 0.53
          }
        },
        "Measured_Composition": null,
        "Note": "Target composition from Table 3. Sum: 100.02% (rounding)"
      },
      "Process_Info": {
        "Process_Category": "Selective Laser Melting",
        "Process_Text": {
          "original": "Four different premixed blends were used, with 10, 20, 30, and 40 wt% target IN718. Powders were mixed in the desired ratios with the innovative powder mixer unit of the open SLM platform. Fixed parameters: Layer thickness z (μm): 50, Hatch distance h (μm): 50, Focal position f (mm): 0, Process gas: Ar. Varied parameters: IN718 content (wt%): 20, Laser power P (W): 300-450, Scan speed v (mm/s): 350-850. For 20 wt% IN718 blend: P = 300 W, v = 450 mm/s, h = 50 μm, z = 50 μm, E = 267 J/mm³.",
          "simplified": "Pre-mixed blend of Ti6Al4V + 20 wt% IN718 processed via SLM. Fixed: layer thickness 50 μm, hatch 50 μm, focal position on powder bed, Ar atmosphere. Varied: laser power 300-450 W, scan speed 350-850 mm/s. Defect-free condition: P=300 W, v=450 mm/s, E=267 J/mm³ (crack-free above 266 J/mm³)."
        },
        "Equipment": "Powderful SLM prototype with double-hopper mixing unit (nLIGHT alta 1 kW single mode fiber laser, piezoelectric transducers for powder dosing, rotating blades for mixing, LabVIEW control)",
        "Key_Params": {
          "Laser_Power_W": 300,
          "Scanning_Speed_mm_s": 450,
          "Layer_Thickness_um": 50,
          "Hatch_Spacing_um": 50,
          "Focal_Position_mm": 0,
          "Protective_Atmosphere": "Ar",
          "Volumetric_Energy_Density_J_mm3": 267
        }
      },
      "Microstructure_Info": {
        "Microstructure_Text": {
          "original": "In Fig. 12b the micrographs of the 20 wt% IN718 blend are shown. SEM analysis reveals a complex (yet uniform, as stated) microstructure, with clear evidence of a second phase nucleated in the interdendritic zones. The formation of β phase is expected with the increase of IN718 content. SEM/EDX analysis puts in to evidence that the second phase is rich in Ni (up to 17% wt).",
          "simplified": "Complex yet uniform microstructure with clear evidence of second phase nucleated in interdendritic zones. β phase formation expected with increased IN718 content. Second phase rich in Ni (up to 17 wt%)."
        },
        "Main_Phase": "β-Ti",
        "Precipitates": [],
        "Porosity_pct": null,
        "Relative_Density_pct": null,
        "Grain_Size_avg_um": null,
        "Precipitate_Size_avg_nm": null,
        "Advanced_Quantitative_Features": {}
      },
      "Properties_Info": [
        {
          "Property_Name": "Hardness_HV",
          "Test_Condition": "Room temperature, Vickers microhardness measurement",
          "Value_Numeric": 477,
          "Value_Range": null,
          "Value_StdDev": 16,
          "Unit": "HV",
          "Test_Temperature_K": 298.15,
          "Strain_Rate_s1": null,
          "Tensile_Speed_mm_min": null,
          "Hardness_Load": "500gf",
          "Hardness_Dwell_Time_s": 15,
          "Data_Source": "image",
          "Test_Specimen": "5x5x5 mm³ cubic specimen",
          "Note": "Measured at energy density E = 267 J/mm³ (defect-free condition). Cracks only observed below 266 J/mm³. Solidification range: 288°C (highest among blends). No porosity detected (Page 7). Main phase identification inferred from text."
        }
      ]
    },
    {
      "Sample_ID": "Ti6Al4V_30wt_IN718",
      "Gradient_Material": false,
      "Gradient_Group_ID": null,
      "Composition_Info": {
        "Role": "Target",
        "Alloy_Name_Raw": "Ti6Al4V + 30 wt% IN718 blend",
        "Nominal_Composition": {
          "Composition_Type": "wt%",
          "Elements_Normalized": {
            "Ti": 64.71,
            "Al": 3.45,
            "V": 2.53,
            "Ni": 15.53,
            "Cr": 6.07,
            "Fe": 5.42,
            "Nb": 1.47,
            "Mo": 0.82
          }
        },
        "Measured_Composition": null,
        "Note": "Target composition from Table 3. Sum: 100.03% (rounding)"
      },
      "Process_Info": {
        "Process_Category": "Selective Laser Melting",
        "Process_Text": {
          "original": "Four different premixed blends were used, with 10, 20, 30, and 40 wt% target IN718. Powders were mixed in the desired ratios with the innovative powder mixer unit of the open SLM platform. Fixed parameters: Layer thickness z (μm): 50, Hatch distance h (μm): 50, Focal position f (mm): 0, Process gas: Ar. Varied parameters: IN718 content (wt%): 30, Laser power P (W): 300-450, Scan speed v (mm/s): 350-850. For 30 wt% IN718 blend: P = 300 W, v = 350 mm/s, h = 50 μm, z = 50 μm, E = 400 J/mm³. Specimens exhibited severe macro cracks regardless of process parameters.",
          "simplified": "Pre-mixed blend of Ti6Al4V + 30 wt% IN718 processed via SLM. Fixed: layer thickness 50 μm, hatch 50 μm, focal position on powder bed, Ar atmosphere. Varied: laser power 300-450 W, scan speed 350-850 mm/s. Parameters: P=300 W, v=350 mm/s, E=400 J/mm³. Severe macro cracks observed regardless of process parameters due to Ti₂Ni intermetallic formation."
        },
        "Equipment": "Powderful SLM prototype with double-hopper mixing unit (nLIGHT alta 1 kW single mode fiber laser, piezoelectric transducers for powder dosing, rotating blades for mixing, LabVIEW control)",
        "Key_Params": {
          "Laser_Power_W": 300,
          "Scanning_Speed_mm_s": 350,
          "Layer_Thickness_um": 50,
          "Hatch_Spacing_um": 50,
          "Focal_Position_mm": 0,
          "Protective_Atmosphere": "Ar",
          "Volumetric_Energy_Density_J_mm3": 400
        }
      },
      "Microstructure_Info": {
        "Microstructure_Text": {
          "original": "The further IN718 fraction increase, in the 30 wt% IN718 and 40 wt% IN718 blends, promotes the nucleation of the intermetallic Ti₂Ni phase (bright phase in Fig. 12c and d). It can be expected that the α-Ti + Ti₂Ni eutectoid transformation starts at grain boundaries of the β phase. Due to the massive precipitation of the intermetallic phase the dendritic solidification microstructure is no more observable. Thermodynamic calculations highlight an increase of Ti₂Ni formation at equilibrium temperature with increased IN718 fraction. For 30 wt% IN718 blends, Ti₂Ni starts to form in the liquid phase.",
          "simplified": "Promotes nucleation of intermetallic Ti₂Ni phase (bright phase). α-Ti + Ti₂Ni eutectoid transformation starts at β grain boundaries. Massive precipitation of intermetallic phase obscures dendritic solidification microstructure. Ti₂Ni forms in liquid phase (thermodynamic calculations)."
        },
        "Main_Phase": "β phase with α-Ti + Ti₂Ni eutectoid at grain boundaries",
        "Precipitates": [
          {
            "Phase_Type": "Ti₂Ni intermetallic",
            "Volume_Fraction_pct": null
          }
        ],
        "Porosity_pct": null,
        "Relative_Density_pct": null,
        "Grain_Size_avg_um": null,
        "Precipitate_Size_avg_nm": null,
        "Advanced_Quantitative_Features": {}
      },
      "Properties_Info": [
        {
          "Property_Name": "Hardness_HV",
          "Test_Condition": "Room temperature, Vickers microhardness measurement",
          "Value_Numeric": 684,
          "Value_Range": null,
          "Value_StdDev": 48,
          "Unit": "HV",
          "Test_Temperature_K": 298.15,
          "Strain_Rate_s1": null,
          "Tensile_Speed_mm_min": null,
          "Hardness_Load": "500gf",
          "Hardness_Dwell_Time_s": 15,
          "Data_Source": "image",
          "Test_Specimen": "5x5x5 mm³ cubic specimen",
          "Note": "Measured at energy density E = 400 J/mm³. Severe macro cracks observed regardless of process parameters. Ti₂Ni forms in liquid phase causing cracking. Solidification range: 194°C. Porosity was not observed but density measurement prevented by cracking (Page 6: 'density was not measured since the presence of cracks hindered the image-based density calculation, however, porosity was not observed')."
        }
      ]
    },
    {
      "Sample_ID": "Ti6Al4V_40wt_IN718",
      "Gradient_Material": false,
      "Gradient_Group_ID": null,
      "Composition_Info": {
        "Role": "Target",
        "Alloy_Name_Raw": "Ti6Al4V + 40 wt% IN718 blend",
        "Nominal_Composition": {
          "Composition_Type": "wt%",
          "Elements_Normalized": {
            "Ti": 54.91,
            "Al": 3.13,
            "V": 2.22,
            "Ni": 20.0,
            "Cr": 9.8,
            "Fe": 7.0,
            "Nb": 1.89,
            "Mo": 1.05
          }
        },
        "Measured_Composition": null,
        "Note": "WARNING: Source Table 3 contains obvious data error for V (listed as 54.64, physically impossible). Corrected value of ~2.22 interpolated from trend of 10%, 20%, 30% blends. Sum with corrected V: 101.96% (rounded). Original Table 3 values: Ti: 56.87, Al: 3.13, V: 54.64 (ERROR), Ni: 20.00, Cr: 9.80, Fe: 7.00, Nb: 1.89, Mo: 1.05"
      },
      "Process_Info": {
        "Process_Category": "Selective Laser Melting",
        "Process_Text": {
          "original": "Four different premixed blends were used, with 10, 20, 30, and 40 wt% target IN718. Powders were mixed in the desired ratios with the innovative powder mixer unit of the open SLM platform. Fixed parameters: Layer thickness z (μm): 50, Hatch distance h (μm): 50, Focal position f (mm): 0, Process gas: Ar. Varied parameters: IN718 content (wt%): 40, Laser power P (W): 300-450, Scan speed v (mm/s): 350-850. For 40 wt% IN718 blend: P = 300 W, v = 350 mm/s, h = 50 μm, z = 50 μm, E = 400 J/mm³. Specimens exhibited severe macro cracks regardless of process parameters.",
          "simplified": "Pre-mixed blend of Ti6Al4V + 40 wt% IN718 processed via SLM. Fixed: layer thickness 50 μm, hatch 50 μm, focal position on powder bed, Ar atmosphere. Varied: laser power 300-450 W, scan speed 350-850 mm/s. Parameters: P=300 W, v=350 mm/s, E=400 J/mm³. Severe macro cracks observed regardless of process parameters due to Ti₂Ni intermetallic formation."
        },
        "Equipment": "Powderful SLM prototype with double-hopper mixing unit (nLIGHT alta 1 kW single mode fiber laser, piezoelectric transducers for powder dosing, rotating blades for mixing, LabVIEW control)",
        "Key_Params": {
          "Laser_Power_W": 300,
          "Scanning_Speed_mm_s": 350,
          "Layer_Thickness_um": 50,
          "Hatch_Spacing_um": 50,
          "Focal_Position_mm": 0,
          "Protective_Atmosphere": "Ar",
          "Volumetric_Energy_Density_J_mm3": 400
        }
      },
      "Microstructure_Info": {
        "Microstructure_Text": {
          "original": "The further IN718 fraction increase, in the 30 wt% IN718 and 40 wt% IN718 blends, promotes the nucleation of the intermetallic Ti₂Ni phase (bright phase in Fig. 12c and d). It can be expected that the α-Ti + Ti₂Ni eutectoid transformation starts at grain boundaries of the β phase. Due to the massive precipitation of the intermetallic phase the dendritic solidification microstructure is no more observable. Thermodynamic calculations highlight an increase of Ti₂Ni formation at equilibrium temperature with increased IN718 fraction. For 40 wt% IN718 blends, Ti₂Ni starts to form in the liquid phase. The thermodynamic calculations predict the progressive destabilization of α-phase, with temperature formation decreased to values lower than 600 °C for the 40% blend.",
          "simplified": "Promotes nucleation of intermetallic Ti₂Ni phase (bright phase). α-Ti + Ti₂Ni eutectoid transformation starts at β grain boundaries. Massive precipitation of intermetallic phase obscures dendritic solidification microstructure. Ti₂Ni forms in liquid phase. α-phase destabilized with transformation temperature below 600°C."
        },
        "Main_Phase": "β phase with α-Ti + Ti₂Ni eutectoid at grain boundaries",
        "Precipitates": [
          {
            "Phase_Type": "Ti₂Ni intermetallic",
            "Volume_Fraction_pct": null
          }
        ],
        "Porosity_pct": null,
        "Relative_Density_pct": null,
        "Grain_Size_avg_um": null,
        "Precipitate_Size_avg_nm": null,
        "Advanced_Quantitative_Features": {}
      },
      "Properties_Info": [
        {
          "Property_Name": "Hardness_HV",
          "Test_Condition": "Room temperature, Vickers microhardness measurement",
          "Value_Numeric": 582,
          "Value_Range": null,
          "Value_StdDev": 27,
          "Unit": "HV",
          "Test_Temperature_K": 298.15,
          "Strain_Rate_s1": null,
          "Tensile_Speed_mm_min": null,
          "Hardness_Load": "500gf",
          "Hardness_Dwell_Time_s": 15,
          "Data_Source": "image",
          "Test_Specimen": "5x5x5 mm³ cubic specimen",
          "Note": "Measured at energy density E = 400 J/mm³. Severe macro cracks observed regardless of process parameters. Ti₂Ni forms in liquid phase causing cracking. Solidification range: 119°C. α-phase destabilized. Porosity was not observed but density measurement prevented by cracking (Page 6)."
        }
      ]
    },
    {
      "Sample_ID": "Ti6Al4V_IN718_Graded_0to20",
      "Gradient_Material": true,
      "Gradient_Group_ID": "Graded_Ti6Al4V_IN718",
      "Composition_Info": {
        "Role": "Target",
        "Alloy_Name_Raw": "Ti6Al4V to Ti6Al4V+20wt%IN718 functionally graded material",
        "Nominal_Composition": {
          "Composition_Type": "wt%",
          "Elements_Normalized": null
        },
        "Measured_Composition": {
          "Composition_Type": "wt%",
          "Elements_Normalized": {
            "Ti": 65.99,
            "Al": 4.51,
            "V": 2.35,
            "Cr": 3.56,
            "Fe": 4.7,
            "Ni": 15.36,
            "Nb": 3.53
          },
          "Measurement_Method": "EDX"
        },
        "Note": "Graded composition from pure Ti6Al4V (0 wt% IN718) to Ti6Al4V + 20 wt% IN718. Build structure: 42 layers of pure Ti6Al4V (0% IN718), then 12 layers each at 5%, 10%, 15%, and 20% IN718. Total 90 layers. Measured composition shown is from Table 6 at height 3.62 mm, Region C (higher Ni content region). Full Table 6 data: 2.00 mm Region A (Ti: 84.63, Al: 6.11, V: 3.49, Cr: 0.28, Fe: 0.60, Ni: 0.98, Nb: 3.81), 2.00 mm Region B (Ti: 86.54, Al: 5.52, V: 3.39, Cr: 0.19, Fe: 0.32, Ni: 1.00, Nb: 3.03), 2.80 mm Region A (Ti: 75.79, Al: 4.89, V: 3.50, Cr: 3.15, Fe: 3.21, Ni: 6.32, Nb: 3.23), 2.80 mm Region B (Ti: 86.36, Al: 5.92, V: 4.16, Cr: 0.06, Fe: -, Ni: 0.16, Nb: 3.33), 3.62 mm Region A (Ti: 77.83, Al: 4.59, V: 3.48, Cr: 2.49, Fe: 2.49, Ni: 6.76, Nb: 2.80), 3.62 mm Region B (Ti: 86.11, Al: 5.64, V: 4.10, Cr: 0.21, Fe: 0.33, Ni: 0.94, Nb: 2.66), 3.62 mm Region C (Ti: 65.99, Al: 4.51, V: 2.35, Cr: 3.56, Fe: 4.70, Ni: 15.36, Nb: 3.53), 4.10 mm Region A (Ti: 79.04, Al: 4.70, V: 3.39, Cr: 2.12, Fe: 2.54, Ni: 6.91, Nb: 3.09), 4.10 mm Region B (Ti: 82.01, Al: 4.91, V: 3.68, Cr: 1.11, Fe: 1.74, Ni: 4.08, Nb: 2.46), 4.10 mm Region C (Ti: 67.77, Al: 3.90, V: 2.96, Cr: 2.24, Fe: 4.09, Ni: 15.68, Nb: 3.36). Ti decreases from ~85% to ~68%, Ni increases from ~1% to ~16% along build direction (Fig. 16)."
      },
      "Process_Info": {
        "Process_Category": "Selective Laser Melting",
        "Process_Text": {
          "original": "The first material deposited was Ti6Al4V, for 42 layers. IN718 quantity was then increased in the following layers, in discrete steps of 5%wt, reaching 20% (for a total of four different blends). For each blend 12 layers of feedstock powder were deposited. Energy density determined according to the results of the premixed blend experiments, and was varied during the build according to the blend in use. Process parameters varied by layer: 0% IN718: P=300 W, v=700 mm/s, E=170 J/mm³, 42 layers. 5% IN718: P=300 W, v=700 mm/s, E=170 J/mm³, 12 layers. 10% IN718: P=300 W, v=700 mm/s, E=170 J/mm³, 12 layers. 15% IN718: P=300 W, v=550 mm/s, E=218 J/mm³, 12 layers. 20% IN718: P=300 W, v=450 mm/s, E=267 J/mm³, 12 layers. Fixed: h=50 μm, z=50 μm, f=0 mm, Ar atmosphere. The internal section appeared fully dense and crack free. No delamination between layers could be observed, nor between the first layers and the Ti6Al4V substrate.",
          "simplified": "Functionally graded specimen built on Ti6Al4V substrate. 42 layers pure Ti6Al4V (0% IN718), then 12 layers each at 5%, 10%, 15%, 20% IN718. Energy density varied in discrete steps: 170 J/mm³ (0-10% IN718), 218 J/mm³ (15% IN718), 267 J/mm³ (20% IN718). Fixed: hatch 50 μm, layer 50 μm, Ar. Parameters: P=300 W, v=450-700 mm/s. Fully dense, crack-free, no delamination. Laser remelting creates smooth transition between layers."
        },
        "Equipment": "Powderful SLM prototype with double-hopper mixing unit (nLIGHT alta 1 kW single mode fiber laser, piezoelectric transducers for powder dosing, rotating blades for mixing, LabVIEW control)",
        "Key_Params": {
          "Laser_Power_W": 300,
          "Scanning_Speed_mm_s": "450-700",
          "Layer_Thickness_um": 50,
          "Hatch_Spacing_um": 50,
          "Focal_Position_mm": 0,
          "Protective_Atmosphere": "Ar",
          "Volumetric_Energy_Density_J_mm3": "170-267",
          "Total_Layers": 90,
          "Layers_Per_Composition_Step": 12
        }
      },
      "Microstructure_Info": {
        "Microstructure_Text": {
          "original": "The microstructure of the multigraded specimens taken at different build height positions. The variation of the chemical composition measurements along the build direction is shown in Fig. 16 (data has been acquired in points along the build direction which corresponds to the different Ti6Al4V/IN718 target compositions). The decrease in Ti content along the build direction, together with the increased presence of IN718 alloying elements, is coherent with the graded deposition. The dilution of the Ti6Al4V composition, due to the layer interdiffusion, is also observable by the corresponding Cr, Fe and Nb increase and the reduction of Al and V. The remelting effect induced by the laser beam (the previous solidified layers are melted together with the last deposited layer of powder) contributes in creating a smoother transition from one blend to the other, thus creating a whole new, functionally graded material.",
          "simplified": "Microstructure varies along build height corresponding to target compositions (Fig. 15). Ti content decreases, IN718 elements (Ni, Cr, Fe, Nb) increase along build direction (Fig. 16, Table 6). Layer interdiffusion and laser remelting create smooth transition between blends, forming functionally graded material. Highest hardness in layers enriched in Ni, Nb, Cr, Fe associated with hard intermetallic phases. Microstructure evolves from β-Ti (lower IN718) to complex α-Ti + Ti₂Ni eutectoid structures (higher IN718)."
        },
        "Main_Phase": "Functionally graded (varies from β-Ti to α-Ti + Ti₂Ni eutectoid structure along build direction)",
        "Precipitates": [
          {
            "Phase_Type": "Ti₂Ni intermetallic",
            "Volume_Fraction_pct": null
          }
        ],
        "Porosity_pct": null,
        "Relative_Density_pct": null,
        "Grain_Size_avg_um": null,
        "Precipitate_Size_avg_nm": null,
        "Advanced_Quantitative_Features": {}
      },
      "Properties_Info": [
        {
          "Property_Name": "Hardness_HV",
          "Test_Condition": "Room temperature, Vickers microhardness profile along build height",
          "Value_Numeric": null,
          "Value_Range": "380-510",
          "Value_StdDev": null,
          "Unit": "HV",
          "Test_Temperature_K": 298.15,
          "Strain_Rate_s1": null,
          "Tensile_Speed_mm_min": null,
          "Hardness_Load": "500gf",
          "Hardness_Dwell_Time_s": 15,
          "Data_Source": "image",
          "Test_Specimen": "Graded specimen cross-section, 5x5 mm² footprint",
          "Note": "Hardness increases smoothly from ~380 HV at base (0% IN718) to ~510 HV at top (20% IN718) along build height (Fig. 14). Smoother transition compared to premixed blends due to dilution effect from layer interdiffusion and laser remelting. Highest hardness in layers enriched in Ni, Nb, Cr, Fe associated with hard intermetallic phase formation. Local compositions measured by EDX (Table 6). Fully dense and crack-free specimen."
        }
      ]
    }
  ]
}
