Repository: leeleolay/KnowMat

# **KnowMat**: Agentic Pipeline for Materials Science Data Extraction
*Figure: Schematic of the KnowMat agentic pipeline for extracting structured materials data from scientific literature.*

---

## Overview

**KnowMat** is an advanced, AI-powered Agentic pipeline that automatically extracts structured, machine-readable materials science data from unstructured scientific literature (`.pdf` / `.txt`). Built on **LangGraph** and powered by **OpenAI-compatible LLM APIs** (including ERNIE/Qianfan), KnowMat orchestrates multiple intelligent agents that collaborate to parse papers, extract compositions, processing conditions, characterization details, and material properties with high accuracy.

### Key Capabilities

- **Research-scale extraction**: Batch process entire folders of PDF/TXT files
- **High accuracy**: Multi-agent architecture with iterative refinement (up to 3 extraction/evaluation cycles)
- **Advanced PDF parsing**: Uses **PaddleOCR-VL** for robust OCR-based PDF parsing
- **Two-stage validation**: Rule-based aggregation + LLM-based hallucination correction
- **Property standardization**: Automatic mapping of property names to standard forms
- **Quality assurance**: Confidence scoring, flagging system for human review (if necessary), and human review guides
- **ML-ready output**: Structured JSON format designed for database ingestion and machine learning

---

## Key Features

### 🤖 **Multi-Agent Architecture**
- **Parser Agent**: PaddleOCR-VL based PDF parsing
  - Converts PDF pages to images and runs OCR page-by-page
  - Stores page images and raw OCR output for debugging
  - Produces clean text for downstream extraction
- **Subfield Detection Agent**: Identifies paper type (experimental/computational/ML) and tailors extraction prompts
- **Extraction Agent**: GPT-5 powered structured data extraction using TrustCall
- **Evaluation Agent**: Iterative quality assessment with confidence scoring (up to 3 cycles)
- **Two-Stage Manager**:
  - **Stage 1 (Aggregation)**: Fast, rule-based merging of extraction runs
  - **Stage 2 (Validation)**: LLM-based hallucination detection and correction
- **Flagging Agent**: Final quality assessment and human review recommendations (if necessary)

### 📊 **Comprehensive Data Extraction**
- Material compositions (elements, stoichiometry, normalized formulas)
- Processing conditions (temperature, pressure, atmosphere, time)
- Characterization methods and results
- Material properties with ML-ready format:
  - Exact values, ranges, inequalities (>, <, ≥, ≤)
  - Numeric extraction with proper handling of qualitative properties
  - Value types: exact, lower_bound, upper_bound, range, qualitative

### 🔬 **Property Standardization**
- Automatic mapping of property names to standard forms using the configured LLM
- Handles symbols, abbreviations, and domain-specific terminology

### 🛡️ **Quality Assurance**
- Confidence scoring for each extraction run
- Hallucination detection using evaluation feedback
- Flagging system for human review
- Detailed rationales and review guides

### ⚡ **Production Features**
- Batch processing of entire PDF folders
- Per-paper output directories with structured organization
- Comprehensive JSON output with extraction metadata
- Human-readable analysis reports
- LangSmith tracing integration for debugging
- Per-agent model configuration for cost/quality optimization

---

## Output Structure

Each processed paper creates a dedicated folder:

```
data/processed/
└── <PaperName>/
    ├── <PaperName>_extraction.json          # Final structured data
    ├── <PaperName>_analysis_report.txt      # Human-readable summary
    ├── <PaperName>_runs.json                # All extraction runs with metadata
    ├── paddleocrvl_parse/                    # Only for PDF inputs
    │   ├── <PaperName>_final_output.md       # Parsed markdown text
    │   ├── <PaperName>_parse_metadata.json   # OCR parser metadata
    │   ├── page_images/                      # Rendered page images
    │   └── ocr_raw/                          # Raw OCR output per page
    └── txt_parse/                            # Only for TXT inputs
        ├── <PaperName>_final_output.md
        └── <PaperName>_parse_metadata.json
```

---

### Prerequisites

1. **Python 3.11** with Conda
2. **OpenAI-compatible LLM API key** (e.g. ERNIE/Qianfan)
3. **LangChain API Key** (optional, for LangSmith tracing)

## Usage

### Basic Command Line Usage

Process a single folder of files (`.pdf` and/or `.txt`):

```bash
python -m knowmat --input-folder path/to/files --output-dir output/directory
```

Behavior:
- `.pdf` -> uses local PaddleOCR-VL 1.5 model for parsing, then LLM extraction.
- `.txt` -> skips OCR and directly runs LLM extraction using `LLM_API_KEY/LLM_BASE_URL/LLM_MODEL`.

# Process entire folder
python -m knowmat --input-folder data/raw/papers --output-dir data/processed

File: data/processed/Effect_of_building_direction_on_the_microstructure/Effect_of_building_direction_on_the_microstructure_extraction.json
{
  "Paper_Metadata": {
    "Paper_Title": "Effect of building direction on the microstructure and tensile properties of Ti-48Al-2Cr-2Nb alloy additively manufactured by electron beam melting",
    "DOI": "10.1016/j.addma.2016.11.001"
  },
  "items": [
    {
      "Sample_ID": "TiAl_EBM_0deg",
      "Gradient_Material": false,
      "Gradient_Group_ID": null,
      "Composition_Info": {
        "Role": "Target",
        "Alloy_Name_Raw": "Ti-48Al-2Cr-2Nb",
        "Nominal_Composition": {
          "Composition_Type": "at%",
          "Elements_Normalized": {
            "Ti": 48.0,
            "Al": 48.0,
            "Cr": 2.0,
            "Nb": 2.0
          }
        },
        "Measured_Composition": {
          "Composition_Type": "at%",
          "Elements_Normalized": {
            "Ti": 49.82,
            "Al": 46.3,
            "Cr": 1.72,
            "Nb": 2.1,
            "C": 0.049,
            "O": 0.215,
            "N": 0.02
          },
          "Measurement_Method": "Not specified (from EBM specimen composition table)"
        },
        "Note": "Al loss of approximately 2 at% during EBM due to evaporation. Balance Ti computed as 100 - sum(explicit elements)."
      },
      "Process_Info": {
        "Process_Category": "Electron beam melting (EBM)",
        "Process_Text": {
          "original": "Electron beam melting (EBM) using Arcam A2X system operated at 60 kV acceleration voltage. Layer thickness 90 um per powder layer. Pre-heating temperature 1060 C. Electron beam scanned in zigzag pattern with 90 degree rotation between layers. Building direction angle theta = 0 degrees (loading axis parallel to building direction).",
          "simplified": "EBM with 60 kV acceleration voltage, 90 um layer thickness, 1060 C pre-heating, zigzag beam pattern with 90 deg rotation per layer, theta=0 deg."
        },
        "Equipment": "Arcam A2X EBM system",
        "Key_Params": {
          "Acceleration_Voltage_kV": 60,
          "Layer_Thickness_um": 90,
          "Preheating_Temperature_C": 1060,
          "Build_Angle_theta_deg": 0
        }
      },
      "Microstructure_Info": {
        "Microstructure_Text": {
          "original": "Unique layered microstructure composed of alternating duplex-like regions and gamma bands perpendicular to building direction. Duplex-like region (approximately 60 um thick) predominantly contains lamellar-structured gamma/alpha2 fine grains and fine equiaxed gamma grains. Gamma band region (approximately 30 um thick) composed of coarser equiaxed gamma phase grains forming chains perpendicular to building direction. Alpha2 phase hardly observed in gamma bands.",
          "simplified": "Alternating duplex-like regions (fine lamellar gamma/alpha2 + fine equiaxed gamma) and gamma bands (coarser equiaxed gamma) perpendicular to build direction."
        },
        "Main_Phase": "Gamma + Alpha2",
        "Precipitates": [
          {
            "Phase_Type": "alpha2-Ti3Al",
            "Volume_Fraction_pct": null
          },
          {
            "Phase_Type": "gamma-TiAl",
            "Volume_Fraction_pct": null
          }
        ],
        "Porosity_pct": 0.5,
        "Relative_Density_pct": null,
        "Grain_Size_avg_um": 2.0,
        "Precipitate_Size_avg_nm": 162.0,
        "Precipitate_Volume_Fraction_pct": null,
        "Phase_Fraction_pct": null,
        "Advanced_Quantitative_Features": {
          "Duplex_Like_Region_Thickness_um": 60,
          "Gamma_Band_Thickness_um": 30,
          "Gamma_Band_Grain_Size_um": 20,
          "Gamma_Lamellae_Thickness_nm": 162,
          "Alpha2_Lamellae_Thickness_nm": 48,
          "Total_Porosity_pct": 0.5
        }
      },
      "Properties_Info": [
        {
          "Property_Name": "Yield_Strength",
          "Test_Condition": "at 298.15 K; nominal strain rate 1.67e-4 s^-1; theta=0 deg",
          "Value_Numeric": 605.0,
          "Value_Range": null,
          "Value_StdDev": null,
          "Unit": "MPa",
          "Test_Temperature_K": 298.15,
          "Strain_Rate_s1": "1.67e-4",
          "Tensile_Speed_mm_min": null,
          "Hardness_Load": null,
          "Hardness_Dwell_Time_s": null,
          "Data_Source": "text",
          "Test_Specimen": "Gauge length 5 mm, cross-section 0.8 x 1.5 mm",
          "Note": "Highest yield strength at room temperature among tested orientations"
        },
        {
          "Property_Name": "Yield_Strength",
          "Test_Condition": "at 800 C; nominal strain rate 1.67e-4 s^-1; theta=0 deg",
          "Value_Numeric": 350.0,
          "Value_Range": null,
          "Value_StdDev": null,
          "Unit": "MPa",
          "Test_Temperature_K": 1073.15,
          "Strain_Rate_s1": "1.67e-4",
          "Tensile_Speed_mm_min": null,
          "Hardness_Load": null,
          "Hardness_Dwell_Time_s": null,
          "Data_Source": "text",
          "Test_Specimen": "Gauge length 5 mm, cross-section 0.8 x 1.5 mm",
          "Note": "Over 350 MPa at 800 C"
        },
        {
          "Property_Name": "Elongation_Total",
          "Test_Condition": "at 298.15 K; nominal strain rate 1.67e-4 s^-1; theta=0 deg",
          "Value_Numeric": 1.0,
          "Value_Range": null,
          "Value_StdDev": null,
          "Unit": "%",
          "Test_Temperature_K": 298.15,
          "Strain_Rate_s1": "1.67e-4",
          "Tensile_Speed_mm_min": null,
          "Hardness_Load": null,
          "Hardness_Dwell_Time_s": null,
          "Data_Source": "text",
          "Test_Specimen": "Gauge length 5 mm, cross-section 0.8 x 1.5 mm",
          "Note": "Lowest elongation at room temperature among tested orientations due to layer interfaces perpendicular to loading axis"
        },
        {
          "Property_Name": "Elongation_Total",
          "Test_Condition": "at 800 C; nominal strain rate 1.67e-4 s^-1; theta=0 deg",
          "Value_Numeric": 40.0,
          "Value_Range": null,
          "Value_StdDev": null,
          "Unit": "%",
          "Test_Temperature_K": 1073.15,
          "Strain_Rate_s1": "1.67e-4",
          "Tensile_Speed_mm_min": null,
          "Hardness_Load": null,
          "Hardness_Dwell_Time_s": null,
          "Data_Source": "text",
          "Test_Specimen": "Gauge length 5 mm, cross-section 0.8 x 1.5 mm",
          "Note": "Over 40% elongation at 800 C"
        }
      ]
    },
    {
      "Sample_ID": "TiAl_EBM_45deg",
      "Gradient_Material": false,
      "Gradient_Group_ID": null,
      "Composition_Info": {
        "Role": "Target",
        "Alloy_Name_Raw": "Ti-48Al-2Cr-2Nb",
        "Nominal_Composition": {
          "Composition_Type": "at%",
          "Elements_Normalized": {
            "Ti": 48.0,
            "Al": 48.0,
            "Cr": 2.0,
            "Nb": 2.0
          }
        },
        "Measured_Composition": {
          "Composition_Type": null,
          "Elements_Normalized": null,
          "Measurement_Method": null
        },
        "Note": "Same alloy as theta=0 deg specimen. Al loss approximately 2 at% expected during EBM."
      },
      "Process_Info": {
        "Process_Category": "Electron beam melting (EBM)",
        "Process_Text": {
          "original": "Electron beam melting (EBM) using Arcam A2X system operated at 60 kV acceleration voltage. Layer thickness 90 um per powder layer. Pre-heating temperature 1060 C. Electron beam scanned in zigzag pattern with 90 degree rotation between layers. Building direction angle theta = 45 degrees (loading axis at 45 deg to building direction).",
          "simplified": "EBM with 60 kV acceleration voltage, 90 um layer thickness, 1060 C pre-heating, zigzag beam pattern with 90 deg rotation per layer, theta=45 deg."
        },
        "Equipment": "Arcam A2X EBM system",
        "Key_Params": {
          "Acceleration_Voltage_kV": 60,
          "Layer_Thickness_um": 90,
          "Preheating_Temperature_C": 1060,
          "Build_Angle_theta_deg": 45
        }
      },
      "Microstructure_Info": {
        "Microstructure_Text": {
          "original": "Unique layered microstructure composed of alternating duplex-like regions and gamma bands perpendicular to building direction. Duplex-like region (approximately 60 um thick) predominantly contains lamellar-structured gamma/alpha2 fine grains and fine equiaxed gamma grains. Gamma band region (approximately 30 um thick) composed of coarser equiaxed gamma phase grains. Alpha2 phase hardly observed in gamma bands. At theta=45 deg, layer interfaces oriented at 45 deg to loading direction.",
          "simplified": "Alternating duplex-like regions and gamma bands perpendicular to build direction; at theta=45 deg, layer interfaces at 45 deg to loading axis enabling shear deformation in gamma bands."
        },
        "Main_Phase": "Gamma + Alpha2",
        "Precipitates": [
          {
            "Phase_Type": "alpha2-Ti3Al",
            "Volume_Fraction_pct": null
          },
          {
            "Phase_Type": "gamma-TiAl",
            "Volume_Fraction_pct": null
          }
        ],
        "Porosity_pct": 0.5,
        "Relative_Density_pct": null,
        "Grain_Size_avg_um": 2.0,
        "Precipitate_Size_avg_nm": 162.0,
        "Precipitate_Volume_Fraction_pct": null,
        "Phase_Fraction_pct": null,
        "Advanced_Quantitative_Features": {
          "Duplex_Like_Region_Thickness_um": 60,
          "Gamma_Band_Thickness_um": 30,
          "Gamma_Band_Grain_Size_um": 20,
          "Gamma_Lamellae_Thickness_nm": 162,
          "Alpha2_Lamellae_Thickness_nm": 48,
          "Total_Porosity_pct": 0.5
        }
      },
      "Properties_Info": [
        {
          "Property_Name": "Yield_Strength",
          "Test_Condition": "at 298.15 K; nominal strain rate 1.67e-4 s^-1; theta=45 deg",
          "Value_Numeric": 566.0,
          "Value_Range": null,
          "Value_StdDev": null,
          "Unit": "MPa",
          "Test_Temperature_K": 298.15,
          "Strain_Rate_s1": "1.67e-4",
          "Tensile_Speed_mm_min": null,
          "Hardness_Load": null,
          "Hardness_Dwell_Time_s": null,
          "Data_Source": "text",
          "Test_Specimen": "Gauge length 5 mm, cross-section 0.8 x 1.5 mm",
          "Note": "Slightly lower than theta=0 and 90 deg at room temperature"
        },
        {
          "Property_Name": "Yield_Strength",
          "Test_Condition": "at 800 C; nominal strain rate 1.67e-4 s^-1; theta=45 deg",
          "Value_Numeric": 350.0,
          "Value_Range": null,
          "Value_StdDev": null,
          "Unit": "MPa",
          "Test_Temperature_K": 1073.15,
          "Strain_Rate_s1": "1.67e-4",
          "Tensile_Speed_mm_min": null,
          "Hardness_Load": null,
          "Hardness_Dwell_Time_s": null,
          "Data_Source": "text",
          "Test_Specimen": "Gauge length 5 mm, cross-section 0.8 x 1.5 mm",
          "Note": "Over 350 MPa at 800 C"
        },
        {
          "Property_Name": "Elongation_Total",
          "Test_Condition": "at 298.15 K; nominal strain rate 1.67e-4 s^-1; theta=45 deg",
          "Value_Numeric": 2.0,
          "Value_Range": null,
          "Value_StdDev": null,
          "Unit": "%",
          "Test_Temperature_K": 298.15,
          "Strain_Rate_s1": "1.67e-4",
          "Tensile_Speed_mm_min": null,
          "Hardness_Load": null,
          "Hardness_Dwell_Time_s": null,
          "Data_Source": "text",
          "Test_Specimen": "Gauge length 5 mm, cross-section 0.8 x 1.5 mm",
          "Note": "Surprisingly larger than 2%; highest ductility at room temperature among tested orientations"
        },
        {
          "Property_Name": "Elongation_Total",
          "Test_Condition": "at 800 C; nominal strain rate 1.67e-4 s^-1; theta=45 deg",
          "Value_Numeric": 40.0,
          "Value_Range": null,
          "Value_StdDev": null,
          "Unit": "%",
          "Test_Temperature_K": 1073.15,
          "Strain_Rate_s1": "1.67e-4",
          "Tensile_Speed_mm_min": null,
          "Hardness_Load": null,
          "Hardness_Dwell_Time_s": null,
          "Data_Source": "text",
          "Test_Specimen": "Gauge length 5 mm, cross-section 0.8 x 1.5 mm",
          "Note": "Over 40% elongation at 800 C"
        }
      ]
    },
    {
      "Sample_ID": "TiAl_EBM_90deg",
      "Gradient_Material": false,
      "Gradient_Group_ID": null,
      "Composition_Info": {
        "Role": "Target",
        "Alloy_Name_Raw": "Ti-48Al-2Cr-2Nb",
        "Nominal_Composition": {
          "Composition_Type": "at%",
          "Elements_Normalized": {
            "Ti": 48.0,
            "Al": 48.0,
            "Cr": 2.0,
            "Nb": 2.0
          }
        },
        "Measured_Composition": {
          "Composition_Type": null,
          "Elements_Normalized": null,
          "Measurement_Method": null
        },
        "Note": "Same alloy as theta=0 deg specimen. Al loss approximately 2 at% expected during EBM."
      },
      "Process_Info": {
        "Process_Category": "Electron beam melting (EBM)",
        "Process_Text": {
          "original": "Electron beam melting (EBM) using Arcam A2X system operated at 60 kV acceleration voltage. Layer thickness 90 um per powder layer. Pre-heating temperature 1060 C. Electron beam scanned in zigzag pattern with 90 degree rotation between layers. Building direction angle theta = 90 degrees (loading axis perpendicular to building direction).",
          "simplified": "EBM with 60 kV acceleration voltage, 90 um layer thickness, 1060 C pre-heating, zigzag beam pattern with 90 deg rotation per layer, theta=90 deg."
        },
        "Equipment": "Arcam A2X EBM system",
        "Key_Params": {
          "Acceleration_Voltage_kV": 60,
          "Layer_Thickness_um": 90,
          "Preheating_Temperature_C": 1060,
          "Build_Angle_theta_deg": 90
        }
      },
      "Microstructure_Info": {
        "Microstructure_Text": {
          "original": "Unique layered microstructure composed of alternating duplex-like regions and gamma bands perpendicular to building direction. Duplex-like region (approximately 60 um thick) predominantly contains lamellar-structured gamma/alpha2 fine grains and fine equiaxed gamma grains. Gamma band region (approximately 30 um thick) composed of coarser equiaxed gamma phase grains. At theta=90 deg, loading axis perpendicular to layer interfaces.",
          "simplified": "Alternating duplex-like regions and gamma bands perpendicular to build direction; at theta=90 deg, loading axis perpendicular to layer interfaces."
        },
        "Main_Phase": "Gamma + Alpha2",
        "Precipitates": [
          {
            "Phase_Type": "alpha2-Ti3Al",
            "Volume_Fraction_pct": null
          },
          {
            "Phase_Type": "gamma-TiAl",
            "Volume_Fraction_pct": null
          }
        ],
        "Porosity_pct": 0.5,
        "Relative_Density_pct": null,
        "Grain_Size_avg_um": 2.0,
        "Precipitate_Size_avg_nm": 162.0,
        "Precipitate_Volume_Fraction_pct": null,
        "Phase_Fraction_pct": null,
        "Advanced_Quantitative_Features": {
          "Duplex_Like_Region_Thickness_um": 60,
          "Gamma_Band_Thickness_um": 30,
          "Gamma_Band_Grain_Size_um": 20,
          "Gamma_Lamellae_Thickness_nm": 162,
          "Alpha2_Lamellae_Thickness_nm": 48,
          "Total_Porosity_pct": 0.5
        }
      },
      "Properties_Info": [
        {
          "Property_Name": "Yield_Strength",
          "Test_Condition": "at 298.15 K; nominal strain rate 1.67e-4 s^-1; theta=90 deg",
          "Value_Numeric": 587.0,
          "Value_Range": null,
          "Value_StdDev": null,
          "Unit": "MPa",
          "Test_Temperature_K": 298.15,
          "Strain_Rate_s1": "1.67e-4",
          "Tensile_Speed_mm_min": null,
          "Hardness_Load": null,
          "Hardness_Dwell_Time_s": null,
          "Data_Source": "text",
          "Test_Specimen": "Gauge length 5 mm, cross-section 0.8 x 1.5 mm",
          "Note": "Similar to theta=0 deg; over 550 MPa at room temperature"
        },
        {
          "Property_Name": "Yield_Strength",
          "Test_Condition": "at 800 C; nominal strain rate 1.67e-4 s^-1; theta=90 deg",
          "Value_Numeric": 350.0,
          "Value_Range": null,
          "Value_StdDev": null,
          "Unit": "MPa",
          "Test_Temperature_K": 1073.15,
          "Strain_Rate_s1": "1.67e-4",
          "Tensile_Speed_mm_min": null,
          "Hardness_Load": null,
          "Hardness_Dwell_Time_s": null,
          "Data_Source": "text",
          "Test_Specimen": "Gauge length 5 mm, cross-section 0.8 x 1.5 mm",
          "Note": "Over 350 MPa at 800 C; BDTT shifted to lower temperature than 0 and 45 deg"
        },
        {
          "Property_Name": "Elongation_Total",
          "Test_Condition": "at 298.15 K; nominal strain rate 1.67e-4 s^-1; theta=90 deg",
          "Value_Numeric": 1.0,
          "Value_Range": null,
          "Value_StdDev": null,
          "Unit": "%",
          "Test_Temperature_K": 298.15,
          "Strain_Rate_s1": "1.67e-4",
          "Tensile_Speed_mm_min": null,
          "Hardness_Load": null,
          "Hardness_Dwell_Time_s": null,
          "Data_Source": "text",
          "Test_Specimen": "Gauge length 5 mm, cross-section 0.8 x 1.5 mm",
          "Note": "Low elongation at room temperature; slightly higher than theta=0 deg due to different crack propagation path"
        },
        {
          "Property_Name": "Elongation_Total",
          "Test_Condition": "at 800 C; nominal strain rate 1.67e-4 s^-1; theta=90 deg",
          "Value_Numeric": 40.0,
          "Value_Range": null,
          "Value_StdDev": null,
          "Unit": "%",
          "Test_Temperature_K": 1073.15,
          "Strain_Rate_s1": "1.67e-4",
          "Tensile_Speed_mm_min": null,
          "Hardness_Load": null,
          "Hardness_Dwell_Time_s": null,
          "Data_Source": "text",
          "Test_Specimen": "Gauge length 5 mm, cross-section 0.8 x 1.5 mm",
          "Note": "Over 40% elongation at 800 C"
        }
      ]
    },
    {
      "Sample_ID": "TiAl_Powder_Feedstock",
      "Gradient_Material": false,
      "Gradient_Group_ID": null,
      "Composition_Info": {
        "Role": "Reference",
        "Alloy_Name_Raw": "Ti-48Al-2Cr-2Nb",
        "Nominal_Composition": {
          "Composition_Type": "at%",
          "Elements_Normalized": {
            "Ti": 48.0,
            "Al": 48.0,
            "Cr": 2.0,
            "Nb": 2.0
          }
        },
        "Measured_Composition": {
          "Composition_Type": "at%",
          "Elements_Normalized": {
            "Ti": 49.65,
            "Al": 48.6,
            "Cr": 1.74,
            "Nb": 1.95,
            "C": 0.032,
            "O": 0.193,
            "N": 0.008
          },
          "Measurement_Method": "Not specified (from powder composition table)"
        },
        "Note": "Balance Ti computed as 100 - sum(explicit elements). Spherical particles with average diameter approximately 100 um."
      },
      "Process_Info": {
        "Process_Category": "Unknown",
        "Process_Text": {
          "original": "Precursor powder for EBM fabrication. Spherical particles with average diameter around 100 um.",
          "simplified": "EBM precursor powder, spherical particles, approximately 100 um average diameter."
        },
        "Equipment": null,
        "Key_Params": {
          "Particle_Size_avg_um": 100
        }
      },
      "Microstructure_Info": {
        "Microstructure_Text": {
          "original": "Spherical powder particles used as feedstock for EBM.",
          "simplified": "Spherical powder feedstock for EBM process."
        },
        "Main_Phase": null,
        "Precipitates": [],
        "Porosity_pct": null,
        "Relative_Density_pct": null,
        "Grain_Size_avg_um": 100.0,
        "Precipitate_Size_avg_nm": null,
        "Precipitate_Volume_Fraction_pct": null,
        "Phase_Fraction_pct": null,
        "Advanced_Quantitative_Features": {
          "Particle_Size_avg_um": 100
        }
      },
      "Properties_Info": []
    }
  ]
}

File: data/processed/Effect_of_building_direction_on_the_microstructure/Effect_of_building_direction_on_the_microstructure_qa_report.json
{
  "paper_name": "Effect_of_building_direction_on_the_microstructure",
  "pipeline_version": "knowmat-2.0.1",
  "materials_target_count": 3,
  "samples_count": 4,
  "properties_count": 12,
  "unknown_process_count": 1,
  "phase_filled_rate": 0.75,
  "missing_doi": 0,
  "needs_review": false,
  "red_line_triggers": [],
  "final_confidence_score": null
}
