Repository: leeleolay/KnowMat

# **KnowMat**: Agentic Pipeline for Materials Science Data Extraction
*Figure: Schematic of the KnowMat agentic pipeline for extracting structured materials data from scientific literature.*

---

## Overview

**KnowMat** is an advanced, AI-powered Agentic pipeline that automatically extracts structured, machine-readable materials science data from unstructured scientific literature (`.pdf` / `.txt`). Built on **LangGraph** and powered by **OpenAI-compatible LLM APIs** (including ERNIE/Qianfan), KnowMat orchestrates multiple intelligent agents that collaborate to parse papers, extract compositions, processing conditions, characterization details, and material properties with high accuracy.

### Key Capabilities

- **Research-scale extraction**: Batch process entire folders of PDF/TXT files
- **High accuracy**: Multi-agent architecture with iterative refinement (up to 3 extraction/evaluation cycles)
- **Advanced PDF parsing**: Uses **PaddleOCR-VL** for robust OCR-based PDF parsing
- **Two-stage validation**: Rule-based aggregation + LLM-based hallucination correction
- **Property standardization**: Automatic mapping of property names to standard forms
- **Quality assurance**: Confidence scoring, flagging system for human review (if necessary), and human review guides
- **ML-ready output**: Structured JSON format designed for database ingestion and machine learning

---

## Key Features

### 🤖 **Multi-Agent Architecture**
- **Parser Agent**: PaddleOCR-VL based PDF parsing
  - Converts PDF pages to images and runs OCR page-by-page
  - Stores page images and raw OCR output for debugging
  - Produces clean text for downstream extraction
- **Subfield Detection Agent**: Identifies paper type (experimental/computational/ML) and tailors extraction prompts
- **Extraction Agent**: GPT-5 powered structured data extraction using TrustCall
- **Evaluation Agent**: Iterative quality assessment with confidence scoring (up to 3 cycles)
- **Two-Stage Manager**:
  - **Stage 1 (Aggregation)**: Fast, rule-based merging of extraction runs
  - **Stage 2 (Validation)**: LLM-based hallucination detection and correction
- **Flagging Agent**: Final quality assessment and human review recommendations (if necessary)

### 📊 **Comprehensive Data Extraction**
- Material compositions (elements, stoichiometry, normalized formulas)
- Processing conditions (temperature, pressure, atmosphere, time)
- Characterization methods and results
- Material properties with ML-ready format:
  - Exact values, ranges, inequalities (>, <, ≥, ≤)
  - Numeric extraction with proper handling of qualitative properties
  - Value types: exact, lower_bound, upper_bound, range, qualitative

### 🔬 **Property Standardization**
- Automatic mapping of property names to standard forms using the configured LLM
- Handles symbols, abbreviations, and domain-specific terminology

### 🛡️ **Quality Assurance**
- Confidence scoring for each extraction run
- Hallucination detection using evaluation feedback
- Flagging system for human review
- Detailed rationales and review guides

### ⚡ **Production Features**
- Batch processing of entire PDF folders
- Per-paper output directories with structured organization
- Comprehensive JSON output with extraction metadata
- Human-readable analysis reports
- LangSmith tracing integration for debugging
- Per-agent model configuration for cost/quality optimization

---

## Output Structure

Each processed paper creates a dedicated folder:

```
data/processed/
└── <PaperName>/
    ├── <PaperName>_extraction.json          # Final structured data
    ├── <PaperName>_analysis_report.txt      # Human-readable summary
    ├── <PaperName>_runs.json                # All extraction runs with metadata
    ├── paddleocrvl_parse/                    # Only for PDF inputs
    │   ├── <PaperName>_final_output.md       # Parsed markdown text
    │   ├── <PaperName>_parse_metadata.json   # OCR parser metadata
    │   ├── page_images/                      # Rendered page images
    │   └── ocr_raw/                          # Raw OCR output per page
    └── txt_parse/                            # Only for TXT inputs
        ├── <PaperName>_final_output.md
        └── <PaperName>_parse_metadata.json
```

---

### Prerequisites

1. **Python 3.11** with Conda
2. **OpenAI-compatible LLM API key** (e.g. ERNIE/Qianfan)
3. **LangChain API Key** (optional, for LangSmith tracing)

## Usage

### Basic Command Line Usage

Process a single folder of files (`.pdf` and/or `.txt`):

```bash
python -m knowmat --input-folder path/to/files --output-dir output/directory
```

Behavior:
- `.pdf` -> uses local PaddleOCR-VL 1.5 model for parsing, then LLM extraction.
- `.txt` -> skips OCR and directly runs LLM extraction using `LLM_API_KEY/LLM_BASE_URL/LLM_MODEL`.

# Process entire folder
python -m knowmat --input-folder data/raw/papers --output-dir data/processed

File: data/processed/Kumar_等_-_2018_-_Micro-and_meso-structures_and_their_influence_on_mechanical_properties_of_selectively_laser_melted_T(2)/runs/run_1_extraction.json (part 1 of 2)
{
  "compositions": [
    {
      "composition": "Ti-6Al-4V",
      "sample_id": "B3090",
      "alloy_name_raw": "Ti-6Al-4V (Ti64)",
      "gradient_material": false,
      "gradient_group_id": null,
      "role": "Target",
      "composition_normalized": null,
      "nominal_composition": {
        "Al": 6.0,
        "V": 4.0,
        "Ti": 90.0
      },
      "nominal_composition_type": "wt%",
      "measured_composition": null,
      "measured_composition_type": null,
      "measured_composition_method": null,
      "composition_note": "Standard Ti-6Al-4V nominal composition; ELI grade powder used",
      "source_doi": "10.1016/j.actamat.2018.05.044",
      "main_phase": "HCP α/α'",
      "has_precipitates": true,
      "grain_size_avg_um": null,
      "porosity_pct": 0.37,
      "relative_density_pct": 99.76,
      "precipitate_size_avg_nm": null,
      "precipitate_volume_fraction_pct": null,
      "phase_fraction_pct": null,
      "advanced_quantitative_features": {
        "Prior_Beta_Grain_Size_um": 140.0,
        "Lath_Size_Range_um": "5-30",
        "Scan_Spacing_um": 140.0,
        "Colony_Size_avg_um": "10-15"
      },
      "processing_conditions": "original: EOSINT M 280 SLM unit with Yb:YAG fiber laser; argon gas environment; laser power 280 W; scan speed 1200 mm/s; scan spacing 0.14 mm; layer thickness 30 um; scan rotation 90 deg; volumetric energy density 55.6 J/mm3; post-SLM stress relieving anneal at 650 degC for 3 h || simplified: SLM with t=30 um, phi=90deg, J=55.6 J/mm3; stress relieved 650 C 3h",
      "processing_params": {
        "Laser_Power_W": 280.0,
        "Scanning_Speed_mm_s": 1200.0,
        "Hatch_Spacing_um": 140.0,
        "Layer_Thickness_um": 30.0,
        "Scan_Rotation_deg": 90.0,
        "Volumetric_Energy_Density_J_mm3": 55.6,
        "Stress_Relief_Temperature_K": 923.15,
        "Stress_Relief_Time_h": 3.0,
        "Protective_Atmosphere": "Argon"
      },
      "equipment": "EOSINT M 280 SLM unit with Yb:YAG fiber laser",
      "build_orientation": "Parallel-BD",
      "process_category": null,
      "xrd_details": "XRD on B and S planes; hexagonal alpha/alpha' phases confirmed; beta phase absent; strongest (110) intensity peak in B3090 indicating relatively random lath orientation",
      "microstructure_description": "original: Fine acicular alpha/alpha' lath structure within prior beta grains; alpha phase decorated at prior beta grain boundaries; columnar grains spanning entire height in build direction; laths oriented at ~45 deg to BD due to Burger's orientation relationship; c/a ratio of alpha' = 1.589 vs alpha c/a = 1.59-1.6; epitaxial growth in <001>_beta direction || simplified: Columnar prior beta grains with fine acicular alpha/alpha' laths; alpha at grain boundaries; laths at 45 deg to BD",
      "precipitates": [
        {
          "phase_type": "alpha phase at prior beta GBs",
          "volume_fraction_pct": null
        }
      ],
      "grain_size_text": "Prior beta grain side length ~140 um in B-plane (equals scan spacing); long columnar grains in S-plane spanning entire height; lath size 5-30 um",
      "characterisation": {
        "XRD": "HCP alpha/alpha' confirmed; beta phase absent; texture analysis on B and S planes",
        "SEM": "Backscattered electron imaging showing alternating bright/dark laths (Z contrast)",
        "TEM": "SAED confirming alpha and alpha' phases with different c/a ratios",
        "EBSD": "Lath size measurement with 0.3 um step size on 400x400 um areas",
        "OM": "Porosity analysis on mirror polished surfaces at 200X"
      },
      "properties_of_composition": [
        {
          "property_name": "Yield_Strength",
          "property_symbol": "sigma_Y",
          "value": "1161 ± 30",
          "value_numeric": 1161.0,
          "value_range": null,
          "value_stddev": 30.0,
          "value_type": "exact",
          "unit": "MPa",
          "test_temperature_k": 298.15,
          "measurement_condition": "at 298.15 K; strain rate 0.001 /s; displacement control 0.006 mm/s",
          "strain_rate_s1": "0.001",
          "tensile_speed_mm_min": 0.36,
          "hardness_load": null,
          "hardness_dwell_time_s": null,
          "data_source": "text",
          "test_specimen": "ASTM E8; dog-bone 6 mm gage length; 2x0.5 mm cross-section",
          "note": "Parallel to build direction; highest sigma_Y among all combinations",
          "additional_information": "Direction: parallel to build direction (B)"
        },
        {
          "property_name": "Ultimate_Tensile_Strength",
          "property_symbol": "sigma_U",
          "value": "1237 ± 30",
          "value_numeric": 1237.0,
          "value_range": null,
          "value_stddev": 30.0,
          "value_type": "exact",
          "unit": "MPa",
          "test_temperature_k": 298.15,
          "measurement_condition": "at 298.15 K; strain rate 0.001 /s",
          "strain_rate_s1": "0.001",
          "tensile_speed_mm_min": 0.36,
          "hardness_load": null,
          "hardness_dwell_time_s": null,
          "data_source": "text",
          "test_specimen": "ASTM E8; dog-bone 6 mm gage length; 2x0.5 mm cross-section",
          "note": "Parallel to build direction",
          "additional_information": "Direction: parallel to build direction (B); work hardening ~76 MPa (6.5% of sigma_Y)"
        },
        {
          "property_name": "Elongation_Total",
          "property_symbol": "e_f",
          "value": "7.6 ± 1",
          "value_numeric": 7.6,
          "value_range": null,
          "value_stddev": 1.0,
          "value_type": "exact",
          "unit": "%",
          "test_temperature_k": 298.15,
          "measurement_condition": "at 298.15 K; strain rate 0.001 /s",
          "strain_rate_s1": "0.001",
          "tensile_speed_mm_min": 0.36,
          "hardness_load": null,
          "hardness_dwell_time_s": null,
          "data_source": "text",
          "test_specimen": "ASTM E8; dog-bone 6 mm gage length; 2x0.5 mm cross-section",
          "note": "Lowest ductility among all combinations; minimum aerospace requirement 5% satisfied",
          "additional_information": "Direction: parallel to build direction (B); flat fracture surface indicating failure along columnar prior beta boundaries"
        },
        {
          "property_name": "Fracture_Toughness",
          "property_symbol": "K_Ic",
          "value": "52",
          "value_numeric": 52.0,
          "value_range": null,
          "value_stddev": null,
          "value_type": "exact",
          "unit": "MPa sqrt(m)",
          "test_temperature_k": 298.15,
          "measurement_condition": "at 298.15 K; plane strain conditions confirmed; displacement rate 0.01 mm/s",
          "strain_rate_s1": null,
          "tensile_speed_mm_min": 0.6,
          "hardness_load": null,
          "hardness_dwell_time_s": null,
          "data_source": "text",
          "test_specimen": "ASTM E399-12; Chevron notch C(T) specimen; 12 mm thick, 24 mm wide; a/W ~0.45-0.55",
          "note": "Similar to conventionally manufactured Ti64 (44-66 MPa sqrt(m))",
          "additional_information": "Direction: parallel to build direction (B)"
        },
        {
          "property_name": "Threshold_Stress_Intensity_Factor_Range",
          "property_symbol": "DeltaK_0",
          "value": "5.6",
          "value_numeric": 5.6,
          "value_range": null,
          "value_stddev": null,
          "value_type": "exact",
          "unit": "MPa sqrt(m)",
          "test_temperature_k": 298.15,
          "measurement_condition": "at 298.15 K; load shedding method per ASTM E647-15; R=0.1; 10 Hz sinusoidal; da/dN threshold 2e-9 m/cycle",
          "strain_rate_s1": null,
          "tensile_speed_mm_min": null,
          "hardness_load": null,
          "hardness_dwell_time_s": null,
          "data_source": "text",
          "test_specimen": "ASTM E647-15; precracked C(T) specimen; a/W ~0.45-0.55",
          "note": "Relatively insensitive to mesostructure; similar to conventional Ti64 (5.4 MPa sqrt(m))",
          "additional_information": "Direction: parallel to build direction (B)"
        },
        {
          "property_name": "Paris_Exponent",
          "property_symbol": "m",
          "value": "2.53",
          "value_numeric": 2.53,
          "value_range": null,
          "value_stddev": null,
          "value_type": "exact",
          "unit": null,
          "test_temperature_k": 298.15,
          "measurement_condition": "at 298.15 K; da/dN = C(DeltaK)^m; R=0.1; 10 Hz sinusoidal",
          "strain_rate_s1": null,
          "tensile_speed_mm_min": null,
          "hardness_load": null,
          "hardness_dwell_time_s": null,
          "data_source": "text",
          "test_specimen": "ASTM E647-15; C(T) specimen",
          "note": "Lower than conventional Ti64 (3.2-5.8); higher FCG resistance in SLM Ti64",
          "additional_information": "Direction: parallel to build direction (B); most anisotropic among all combinations"
        },
        {
          "property_name": "Fatigue_Strength",
          "property_symbol": "FS",
          "value": "340",
          "value_numeric": 340.0,
          "value_range": null,
          "value_stddev": null,
          "value_type": "exact",
          "unit": "MPa",
          "test_temperature_k": 298.15,
          "measurement_condition": "at 298.15 K; rotating bending fatigue; R=-1; fully reversed loading; 3 samples per stress level minimum 10^7 cycles survival",
          "strain_rate_s1": null,
          "tensile_speed_mm_min": null,
          "hardness_load": null,
          "hardness_dwell_time_s": null,
          "data_source": "text",
          "test_specimen": "Hourglass shaped; 22 mm gauge length; minimum diameter ~5 mm; mirror polished",
          "note": "FS/sigma_U ratio 0.28; poor fatigue properties typical of high J SLM alloys due to porosity",
          "additional_information": "Axis coinciding with build direction only"
        },
        {
          "property_name": "FS_to_UTS_Ratio",
          "property_symbol": "FS/sigma_U",
          "value": "0.28",
          "value_numeric": 0.28,
          "value_range": null,
          "value_stddev": null,
          "value_type": "exact",
          "unit": null,
          "test_temperature_k": 298.15,
          "measurement_condition": "at 298.15 K",
          "strain_rate_s1": null,
          "tensile_speed_mm_min": null,
          "hardness_load": null,
          "hardness_dwell_time_s": null,
          "data_source": "text",
          "test_specimen": null,
          "note": "Typical poor unnotched fatigue of SLM alloys",
          "additional_information": null
        }
      ]
    },
    {
      "composition": "Ti-6Al-4V",
      "sample_id": "S3090",
      "alloy_name_raw": "Ti-6Al-4V (Ti64)",
      "gradient_material": false,
      "gradient_group_id": null,
      "role": "Target",
      "composition_normalized": null,
      "nominal_composition": {
        "Al": 6.0,
        "V": 4.0,
        "Ti": 90.0
      },
      "nominal_composition_type": "wt%",
      "measured_composition": null,
      "measured_composition_type": null,
      "measured_composition_method": null,
      "composition_note": "Standard Ti-6Al-4V nominal composition; ELI grade powder used",
      "source_doi": "10.1016/j.actamat.2018.05.044",
      "main_phase": "HCP α/α'",
      "has_precipitates": true,
      "grain_size_avg_um": null,
      "porosity_pct": 0.37,
      "relative_density_pct": 99.76,
      "precipitate_size_avg_nm": null,
      "precipitate_volume_fraction_pct": null,
      "phase_fraction_pct": null,
      "advanced_quantitative_features": {
        "Prior_Beta_Grain_Size_um": 140.0,
        "Lath_Size_Range_um": "5-30",
        "Scan_Spacing_um": 140.0,
        "Colony_Size_avg_um": "10-15"
      },
      "processing_conditions": "original: EOSINT M 280 SLM unit with Yb:YAG fiber laser; argon gas environment; laser power 280 W; scan speed 1200 mm/s; scan spacing 0.14 mm; layer thickness 30 um; scan rotation 90 deg; volumetric energy density 55.6 J/mm3; post-SLM stress relieving anneal at 650 degC for 3 h || simplified: SLM with t=30 um, phi=90deg, J=55.6 J/mm3; stress relieved 650 C 3h",
      "processing_params": {
        "Laser_Power_W": 280.0,
        "Scanning_Speed_mm_s": 1200.0,
        "Hatch_Spacing_um": 140.0,
        "Layer_Thickness_um": 30.0,
        "Scan_Rotation_deg": 90.0,
        "Volumetric_Energy_Density_J_mm3": 55.6,
        "Stress_Relief_Temperature_K": 923.15,
        "Stress_Relief_Time_h": 3.0,
        "Protective_Atmosphere": "Argon"
      },
      "equipment": "EOSINT M 280 SLM unit with Yb:YAG fiber laser",
      "build_orientation": "Perpendicular-BD",
      "process_category": null,
      "xrd_details": "XRD on B and S planes; hexagonal alpha/alpha' phases confirmed; beta phase absent",
      "microstructure_description": "original: Fine acicular alpha/alpha' lath structure within prior beta grains; alpha phase decorated at prior beta grain boundaries; columnar grains spanning entire height in build direction; laths oriented at ~45 deg to BD due to Burger's orientation relationship || simplified: Columnar prior beta grains with fine acicular alpha/alpha' laths; alpha at grain boundaries",
      "precipitates": [
        {
          "phase_type": "alpha phase at prior beta GBs",
          "volume_fraction_pct": null
        }
      ],
      "grain_size_text": "Prior beta grain side length ~140 um in B-plane (equals scan spacing); long columnar grains in S-plane spanning entire height; lath size 5-30 um",
      "characterisation": {
        "XRD": "HCP alpha/alpha' confirmed; beta phase absent",
        "EBSD": "Lath size measurement with 0.3 um step size",
        "OM": "Porosity analysis on mirror polished surfaces"
      },
      "properties_of_composition": [
        {
          "property_name": "Yield_Strength",
          "property_symbol": "sigma_Y",
          "value": "1029 ± 8",
          "value_numeric": 1029.0,
          "value_range": null,
          "value_stddev": 8.0,
          "value_type": "exact",
          "unit": "MPa",
          "test_temperature_k": 298.15,
          "measurement_condition": "at 298.15 K; strain rate 0.001 /s; displacement control 0.006 mm/s",
          "strain_rate_s1": "0.001",
          "tensile_speed_mm_min": 0.36,
          "hardness_load": null,
          "hardness_dwell_time_s": null,
          "data_source": "text",
          "test_specimen": "ASTM E8; dog-bone 6 mm gage length; 2x0.5 mm cross-section",
          "note": "Lowest sigma_Y among all combinations; ~12% anisotropy with B3090",
          "additional_information": "Direction: perpendicular to build direction (S/transverse)"
        },
        {
          "property_name": "Ultimate_Tensile_Strength",
          "property_symbol": "sigma_U",
          "value": "1091 ± 6",
          "value_numeric": 1091.0,
          "value_range": null,
          "value_stddev": 6.0,
          "value_type": "exact",
          "unit": "MPa",
          "test_temperature_k": 298.15,
          "measurement_condition": "at 298.15 K; strain rate 0.001 /s",
          "strain_rate_s1": "0.001",
          "tensile_speed_mm_min": 0.36,
          "hardness_load": null,
          "hardness_dwell_time_s": null,
          "data_source": "text",
          "test_specimen": "ASTM E8; dog-bone 6 mm gage length; 2x0.5 mm cross-section",
          "note": "Perpendicular to build direction",
          "additional_information": "Direction: perpendicular to build direction (S); work hardening ~62 MPa (6% of sigma_Y)"
        },
        {
          "property_name": "Elongation_Total",
          "property_symbol": "e_f",
          "value": "7.8 ± 0.8",
          "value_numeric": 7.8,
          "value_range": null,
          "value_stddev": 0.8,
          "value_type": "exact",
          "unit": "%",
          "test_temperature_k": 298.15,
          "measurement_condition": "at 298.15 K; strain rate 0.001 /s",
          "strain_rate_s1": "0.001",
          "tensile_speed_mm_min": 0.36,
          "hardness_load": null,
          "hardness_dwell_time_s": null,
          "data_source": "text",
          "test_specimen": "ASTM E8; dog-bone 6 mm gage length; 2x0.5 mm cross-section",
          "note": "Minimum aerospace requirement 5% satisfied",
          "additional_information": "Direction: perpendicular to build direction (S)"
        },
        {
          "property_name": "Fracture_Toughness",
          "property_symbol": "K_Ic",
          "value": "55",
          "value_numeric": 55.0,
          "value_range": null,
          "value_stddev": null,
          "value_type": "exact",
          "unit": "MPa sqrt(m)",
          "test_temperature_k": 298.15,
          "measurement_condition": "at 298.15 K; plane strain conditions confirmed; displacement rate 0.01 mm/s",
          "strain_rate_s1": null,
          "tensile_speed_mm_min": 0.6,
          "hardness_load": null,
          "hardness_dwell_time_s": null,
          "data_source": "text",
          "test_specimen": "ASTM E399-12; Chevron notch C(T) specimen; 12 mm thick, 24 mm wide; a/W ~0.45-0.55",
          "note": "Similar to conventionally manufactured Ti64",
          "additional_information": "Direction: perpendicular to build direction (S)"
        },
        {
          "property_name": "Threshold_Stress_Intensity_Factor_Range",
          "property_symbol": "DeltaK_0",
          "value": "5.7",
          "value_numeric": 5.7,
          "value_range": null,
          "value_stddev": null,
          "value_type": "exact",
          "unit": "MPa sqrt(m)",
          "test_temperature_k": 298.15,
          "measurement_condition": "at 298.15 K; load shedding method per ASTM E647-15; R=0.1; 10 Hz sinusoidal; da/dN threshold 2e-9 m/cycle",
          "strain_rate_s1": null,
          "tensile_speed_mm_min": null,
          "hardness_load": null,
          "hardness_dwell_time_s": null,
          "data_source": "text",
          "test_specimen": "ASTM E647-15; precracked C(T) specimen; a/W ~0.45-0.55",
          "note": "Relatively insensitive to mesostructure",
          "additional_information": "Direction: perpendicular to build direction (S)"
        },
        {
          "property_name": "Paris_Exponent",
          "property_symbol": "m",
          "value": "3.31",
          "value_numeric": 3.31,
          "value_range": null,
          "value_stddev": null,
          "value_type": "exact",
          "unit": null,
          "test_temperature_k": 298.15,
          "measurement_condition": "at 298.15 K; da/dN = C(DeltaK)^m; R=0.1; 10 Hz sinusoidal",
          "strain_rate_s1": null,
          "tensile_speed_mm_min": null,
          "hardness_load": null,
          "hardness_dwell_time_s": null,
          "data_source": "text",
          "test_specimen": "ASTM E647-15; C(T) specimen",
          "note": "Significantly higher than B3090; anisotropic FCG behavior",
          "additional_information": "Direction: perpendicular to build direction (S)"
        }
      ]
    },
    {
      "composition": "Ti-6Al-4V",
      "sample_id": "B3067",
      "alloy_name_raw": "Ti-6Al-4V (Ti64)",
      "gradient_material": false,
      "gradient_group_id": null,
      "role": "Target",
      "composition_normalized": null,
      "nominal_composition": {
        "Al": 6.0,
        "V": 4.0,
        "Ti": 90.0
      },
      "nominal_composition_type": "wt%",
      "measured_composition": null,
      "measured_composition_type": null,
      "measured_composition_method": null,
      "composition_note": "Standard Ti-6Al-4V nominal composition; ELI grade powder used",
      "source_doi": "10.1016/j.actamat.2018.05.044",
      "main_phase": "HCP α/α'",
      "has_precipitates": true,
      "grain_size_avg_um": null,
      "porosity_pct": 0.39,
      "relative_density_pct": 99.83,
      "precipitate_size_avg_nm": null,
      "precipitate_volume_fraction_pct": null,
      "phase_fraction_pct": null,
      "advanced_quantitative_features": {
        "Prior_Beta_Grain_Size_um": 140.0,
        "Lath_Size_Range_um": "5-30",
        "Scan_Spacing_um": 140.0,
        "Colony_Size_avg_um": "10-15"
      },
      "processing_conditions": "original: EOSINT M 280 SLM unit with Yb:YAG fiber laser; argon gas environment; laser power 280 W; scan speed 1200 mm/s; scan spacing 0.14 mm; layer thickness 30 um; scan rotation 67 deg; volumetric energy density 55.6 J/mm3; post-SLM stress relieving anneal at 650 degC for 3 h || simplified: SLM with t=30 um, phi=67deg, J=55.6 J/mm3; stress relieved 650 C 3h",
      "processing_params": {
        "Laser_Power_W": 280.0,
        "Scanning_Speed_mm_s": 1200.0,
        "Hatch_Spacing_um": 140.0,
        "Layer_Thickness_um": 30.0,
        "Scan_Rotation_deg": 67.0,
        "Volumetric_Energy_Density_J_mm3": 55.6,
        "Stress_Relief_Temperature_K": 923.15,
        "Stress_Relief_Time_h": 3.0,
        "Protective_Atmosphere": "Argon"
      },
      "equipment": "EOSINT M 280 SLM unit with Yb:YAG fiber laser",
      "build_orientation": "Parallel-BD",
      "process_category": null,
      "xrd_details": "XRD on B and S planes; hexagonal alpha/alpha' phases confirmed; beta phase absent; Ti3Al peak absent due to high J",
      "microstructure_description": "original: Near-equiaxed prior beta grains in B-plane due to 67 deg scan rotation causing mismatch between successive laser tracks; columnar grains in S-plane with jagged discontinuous walls; fine acicular alpha/alpha' laths within prior beta grains; alpha phase at grain boundaries; melt pool boundaries do not overlap due to 67 deg rotation || simplified: Near-equiaxed prior beta in B-plane; columnar with jagged walls in S-plane; fine alpha/alpha' laths",
      "precipitates": [
        {
          "phase_type": "alpha phase at prior beta GBs",
          "volume_fraction_pct": null
        }
      ],
      "grain_size_text": "Prior beta grain diameter ~140 um in B-plane (equals scan spacing); irregular, short columnar grains in S-plane due to mismatch between laser tracks",
      "characterisation": {
        "XRD": "HCP alpha/alpha' confirmed; beta phase absent",
        "EBSD": "Lath size measurement",
        "OM": "Porosity analysis on mirror polished surfaces"
      },
      "properties_of_composition": [
        {
          "property_name": "Yield_Strength",
          "property_symbol": "sigma_Y",
          "value": "1121 ± 42",
          "value_numeric": 1121.0,
          "value_range": null,
          "value_stddev": 42.0,
          "value_type": "exact",
          "unit": "MPa",
          "test_temperature_k": 298.15,
          "measurement_condition": "at 298.15 K; strain rate 0.001 /s; displacement control 0.006 mm/s",
          "strain_rate_s1": "0.001",
          "tensile_speed_mm_min": 0.36,
          "hardness_load": null,
          "hardness_dwell_time_s": null,
          "data_source": "text",
          "test_specimen": "ASTM E8; dog-bone 6 mm gage length; 2x0.5 mm cross-section",
          "note": "No anisotropy with S3067; 3.4% lower than B3090",
          "additional_information": "Direction: parallel to build direction (B)"
        },
        {
          "property_name": "Ultimate_Tensile_Strength",
          "property_symbol": "sigma_U",
          "value": "1186 ± 42",
          "value_numeric": 1186.0,
          "value_range": null,
          "value_stddev": 42.0,
          "value_type": "exact",
          "unit": "MPa",
          "test_temperature_k": 298.15,
          "measurement_condition": "at 298.15 K; strain rate 0.001 /s",
          "strain_rate_s1": "0.001",
          "tensile_speed_mm_min": 0.36,
          "hardness_load": null,
          "hardness_dwell_time_s": null,
          "data_source": "text",
          "test_specimen": "ASTM E8; dog-bone 6 mm gage length; 2x0.5 mm cross-section",
          "note": "Parallel to build direction",
          "additional_information": "Direction: parallel to build direction (B); work hardening ~65 MPa (5.8% of sigma_Y)"
        },
        {
          "property_name": "Elongation_Total",
          "property_symbol": "e_f",
          "value": "8.1 ± 0.6",
          "value_numeric": 8.1,
          "value_range": null,
          "value_stddev": 0.6,
          "value_type": "exact",
          "unit": "%",
          "test_temperature_k": 298.15,
          "measurement_condition": "at 298.15 K; strain rate 0.001 /s",
          "strain_rate_s1": "0.001",
          "tensile_speed_mm_min": 0.36,
          "hardness_load": null,
          "hardness_dwell_time_s": null,
          "data_source": "text",
          "test_specimen": "ASTM E8; dog-bone 6 mm gage length; 2x0.5 mm cross-section",
          "note": "Minimum aerospace requirement 5% satisfied; some anisotropy with S3067",
          "additional_information": "Direction: parallel to build direction (B)"
        },
        {
          "property_name": "Fracture_Toughness",
          "property_symbol": "K_Ic",
          "value": "48",
          "value_numeric": 48.0,
          "value_range": null,
          "value_stddev": null,
          "value_type": "exact",
          "unit": "MPa sqrt(m)",
          "test_temperature_k": 298.15,
          "measurement_condition": "at 298.15 K; plane strain conditions confirmed; displacement rate 0.01 mm/s",
          "strain_rate_s1": null,
          "tensile_speed_mm_min": 0.6,
          "hardness_load": null,
          "hardness_dwell_time_s": null,
          "data_source": "text",
          "test_specimen": "ASTM E399-12; Chevron notch C(T) specimen; 12 mm thick, 24 mm wide; a/W ~0.45-0.55",
          "note": "Some anisotropy with S3067; similar to conventional Ti64 range",
          "additional_information": "Direction: parallel to build direction (B)"
        },
        {
          "property_name": "Threshold_Stress_Intensity_Factor_Range",
          "property_symbol": "DeltaK_0",
          "value": "5.3",
          "value_numeric": 5.3,
          "value_range": null,
          "value_stddev": null,
          "value_type": "exact",
          "unit": "MPa sqrt(m)",
          "test_temperature_k": 298.15,
          "measurement_condition": "at 298.15 K; load shedding method per ASTM E647-15; R=0.1; 10 Hz sinusoidal; da/dN threshold 2e-9 m/cycle",
          "strain_rate_s1": null,
          "tensile_speed_mm_min": null,
          "hardness_load": null,
          "hardness_dwell_time_s": null,
          "data_source": "text",
          "test_specimen": "ASTM E647-15; precracked C(T) specimen; a/W ~0.45-0.55",
          "note": "Relatively insensitive to mesostructure",
          "additional_information": "Direction: parallel to build direction (B)"
        },
        {
          "property_name": "Paris_Exponent",
          "property_symbol": "m",
          "value": "3.55",
          "value_numeric": 3.55,
          "value_range": null,
          "value_stddev": null,
          "value_type": "exact",
          "unit": null,
          "test_temperature_k": 298.15,
          "measurement_condition": "at 298.15 K; da/dN = C(DeltaK)^m; R=0.1; 10 Hz sinusoidal",
          "strain_rate_s1": null,
          "tensile_speed_mm_min": null,
          "hardness_load": null,
          "hardness_dwell_time_s": null,
          "data_source": "text",
          "test_specimen": "ASTM E647-15; C(T) specimen",
          "note": "Higher than 90 deg rotation samples; lower FCG resistance",
          "additional_information": "Direction: parallel to build direction (B)"
        },
        {
          "property_name": "Fatigue_Strength",
          "property_symbol": "FS",
          "value": "340",
          "value_numeric": 340.0,
          "value_range": null,
          "value_stddev": null,
          "value_type": "exact",
          "unit": "MPa",
          "test_temperature_k": 298.15,
          "measurement_condition": "at 298.15 K; rotating bending fatigue; R=-1; fully reversed loading; 3 samples per stress level minimum 10^7 cycles survival",
          "strain_rate_s1": null,
          "tensile_speed_mm_min": null,
          "hardness_load": null,
          "hardness_dwell_time_s": null,
          "data_source": "text",
          "test_specimen": "Hourglass shaped; 22 mm gauge length; minimum diameter ~5 mm; mirror polished",
          "note": "FS/sigma_U ratio 0.29; poor fatigue properties due to high J and porosity",
          "additional_information": "Axis coinciding with build direction only"
        },
        {
          "property_name": "FS_to_UTS_Ratio",
          "property_symbol": "FS/sigma_U",
          "value": "0.29",
          "value_numeric": 0.29,
          "value_range": null,
          "value_stddev": null,
          "value_type": "exact",
          "unit": null,
          "test_temperature_k": 298.15,
          "measurement_condition": "at 298.15 K",
          "strain_rate_s1": null,
          "tensile_speed_mm_min": null,
          "hardness_load": null,
          "hardness_dwell_time_s": null,
          "data_source": "text",
          "test_specimen": null,
          "note": "Typical poor unnotched fatigue of SLM alloys",
          "additional_information": null
        }
      ]
    },
    {
      "composition": "Ti-6Al-4V",
      "sample_id": "S3067",
      "alloy_name_raw": "Ti-6Al-4V (Ti64)",
      "gradient_material": false,
      "gradient_group_id": null,
      "role": "Target",
      "composition_normalized": null,
      "nominal_composition": {
        "Al": 6.0,
        "V": 4.0,
        "Ti": 90.0
      },
      "nominal_composition_type": "wt%",
      "measured_composition": null,
      "measured_composition_type": null,
      "measured_composition_method": null,
      "composition_note": "Standard Ti-6Al-4V nominal composition; ELI grade powder used",
      "source_doi": "10.1016/j.actamat.2018.05.044",
      "main_phase": "HCP α/α'",
      "has_precipitates": true,
      "grain_size_avg_um": null,
      "porosity_pct": 0.39,
      "relative_density_pct": 99.83,
      "precipitate_size_avg_nm": null,
      "precipitate_volume_fraction_pct": null,
      "phase_fraction_pct": null,
      "advanced_quantitative_features": {
        "Prior_Beta_Grain_Size_um": 140.0,
        "Lath_Size_Range_um": "5-30",
        "Scan_Spacing_um": 140.0,
        "Colony_Size_avg_um": "10-15"
      },
      "processing_conditions": "original: EOSINT M 280 SLM unit with Yb:YAG fiber laser; argon gas environment; laser power 280 W; scan speed 1200 mm/s; scan spacing 0.14 mm; layer thickness 30 um; scan rotation 67 deg; volumetric energy density 55.6 J/mm3; post-SLM stress relieving anneal at 650 degC for 3 h || simplified: SLM with t=30 um, phi=67deg, J=55.6 J/mm3; stress relieved 650 C 3h",
      "processing_params": {
        "Laser_Power_W": 280.0,
        "Scanning_Speed_mm_s": 1200.0,
        "Hatch_Spacing_um": 140.0,
        "Layer_Thickness_um": 30.0,
        "Scan_Rotation_deg": 67.0,
        "Volumetric_Energy_Density_J_mm3": 55.6,
        "Stress_Relief_Temperature_K": 923.15,
        "Stress_Relief_Time_h": 3.0,
        "Protective_Atmosphere": "Argon"
      },
      "equipment": "EOSINT M 280 SLM unit with Yb:YAG fiber laser",
      "build_orientation": "Perpendicular-BD",
      "process_category": null,
      "xrd_details": "XRD on B and S planes; hexagonal alpha/alpha' phases confirmed; beta phase absent",
      "microstructure_description": "original: Near-equiaxed prior beta grains in B-plane due to 67 deg scan rotation; columnar grains in S-plane with jagged discontinuous walls; fine acicular alpha/alpha' laths within prior beta grains || simplified: Near-equiaxed prior beta in B-plane; columnar with jagged walls in S-plane; fine alpha/alpha' laths",
      "precipitates": [
        {
          "phase_type": "alpha phase at prior beta GBs",
          "volume_fraction_pct": null
        }
      ],
      "grain_size_text": "Prior beta grain diameter ~140 um in B-plane (equals scan spacing); irregular, short columnar grains in S-plane due to mismatch between laser tracks",
      "characterisation": {
        "XRD": "HCP alpha/alpha' confirmed; beta phase absent",
        "EBSD": "Lath size measurement",
        "OM": "Porosity analysis on mirror polished surfaces"
      },
      "properties_of_composition": [
        {
          "property_name": "Yield_Strength",
          "property_symbol": "sigma_Y",
          "value": "1121 ± 9",
          "value_numeric": 1121.0,
          "value_range": null,
          "value_stddev": 9.0,
          "value_type": "exact",
          "unit": "MPa",
          "test_temperature_k": 298.15,
          "measurement_condition": "at 298.15 K; strain rate 0.001 /s; displacement control 0.006 mm/s",
          "strain_rate_s1": "0.001",
          "tensile_speed_mm_min": 0.36,
          "hardness_load": null,
          "hardness_dwell_time_s": null,
          "data_source": "text",
          "test_specimen": "ASTM E8; dog-bone 6 mm gage length; 2x0.5 mm cross-section",
          "note": "No anisotropy with B3067",
          "additional_information": "Direction: perpendicular to build direction (S/transverse)"
        },
        {
          "property_name": "Ultimate_Tensile_Strength",
          "property_symbol": "sigma_U",
          "value": "1202 ± 11",
          "value_numeric": 1202.0,
          "value_range": null,
          "value_stddev": 11.0,
          "value_type": "exact",
          "unit": "MPa",
          "test_temperature_k": 298.15,
          "measurement_condition": "at 298.15 K; strain rate 0.001 /s",
          "strain_rate_s1": "0.001",
          "tensile_speed_mm_min": 0.36,
          "hardness_load": null,
          "hardness_dwell_time_s": null,
          "data_source": "text",
          "test_specimen": "ASTM E8; dog-bone 6 mm gage length; 2x0.5 mm cross-section",
          "note": "Perpendicular to build direction",
          "additional_information": "Direction: perpendicular to build direction (S); work hardening ~81 MPa (7.2% of sigma_Y)"
        },
        {
          "property_name": "Elongation_Total",
          "property_symbol": "e_f",
          "value": "10.1 ± 0.3",
          "value_numeric": 10.1,
          "value_range": null,
          "value_stddev": 0.3,
          "value_type": "exact",
          "unit": "%",
          "test_temperature_k": 298.15,
          "measurement_condition": "at 298.15 K; strain rate 0.001 /s",
          "strain_rate_s1": "0.001",
          "tensile_speed_mm_min": 0.36,
          "hardness_load": null,
          "hardness_dwell_time_s": null,
          "data_source": "text",
          "test_specimen": "ASTM E8; dog-bone 6 mm gage length; 2x0.5 mm cross-section",
          "note": "Minimum aerospace requirement 5% satisfied",
          "additional_information": "Direction: perpendicular to build direction (S)"
        },
        {
          "property_name": "Fracture_Toughness",
          "property_symbol": "K_Ic",
          "value": "54",
          "value_numeric": 54.0,
          "value_range": null,
          "value_stddev": null,
          "value_type": "exact",
          "unit": "MPa sqrt(m)",
          "test_temperature_k": 298.15,
          "measurement_condition": "at 298.15 K; plane strain conditions confirmed; displacement rate 0.01 mm/s",
          "strain_rate_s1": null,
          "tensile_speed_mm_min": 0.6,
          "hardness_load": null,
          "hardness_dwell_time_s": null,
          "data_source": "text",
          "test_specimen": "ASTM E399-12; Chevron notch C(T) specimen; 12 mm thick, 24 mm wide; a/W ~0.45-0.55",
          "note": "Similar to conventionally manufactured Ti64; some anisotropy with B3067",
          "additional_information": "Direction: perpendicular to build direction (S)"
        },
        {
          "property_name": "Threshold_Stress_Intensity_Factor_Range",
          "property_symbol": "DeltaK_0",
          "value": "5.7",
          "value_numeric": 5.7,
          "value_range": null,
          "value_stddev": null,
          "value_type": "exact",
          "unit": "MPa sqrt(m)",
          "test_temperature_k": 298.15,
          "measurement_condition": "at 298.15 K; load shedding method per ASTM E647-15; R=0.1; 10 Hz sinusoidal; da/dN threshold 2e-9 m/cycle",
          "strain_rate_s1": null,
          "tensile_speed_mm_min": null,
          "hardness_load": null,
          "hardness_dwell_time_s": null,
          "data_source": "text",
          "test_specimen": "ASTM E647-15; precracked C(T) specimen; a/W ~0.45-0.55",
          "note": "Relatively insensitive to mesostructure",
          "additional_information": "Direction: perpendicular to build direction (S)"
        },
        {
          "property_name": "Paris_Exponent",
          "property_symbol": "m",
          "value": "3.08",
          "value_numeric": 3.08,
          "value_range": null,
          "value_stddev": null,
          "value_type": "exact",
          "unit": null,
          "test_temperature_k": 298.15,
          "measurement_condition": "at 298.15 K; da/dN = C(DeltaK)^m; R=0.1; 10 Hz sinusoidal",
          "strain_rate_s1": null,
          "tensile_speed_mm_min": null,
          "hardness_load": null,
          "hardness_dwell_time_s": null,
          "data_source": "text",
          "test_specimen": "ASTM E647-15; C(T) specimen",
          "note": "Lower than B3067; FCG more isotropic with 67 deg rotation",
          "additional_information": "Direction: perpendicular to build direction (S)"
        }
      ]
    },
    {
      "composition": "Ti-6Al-4V",
      "sample_id": "B6090",
      "alloy_name_raw": "Ti-6Al-4V (Ti64)",
      "gradient_material": false,
      "gradient_group_id": null,
      "role": "Target",
      "composition_normalized": null,
      "nominal_composition": {
        "Al": 6.0,
        "V": 4.0,
        "Ti": 90.0
      },
      "nominal_composition_type": "wt%",
      "measured_composition": null,
      "measured_composition_type": null,
      "measured_composition_method": null,
      "composition_note": "Standard Ti-6Al-4V nominal composition; ELI grade powder used",
      "source_doi": "10.1016/j.actamat.2018.05.044",
      "main_phase": "HCP α/α'",
      "has_precipitates": true,
      "grain_size_avg_um": null,
      "porosity_pct": 0.29,
      "relative_density_pct": 99.83,
      "precipitate_size_avg_nm": null,
      "precipitate_volume_fraction_pct": null,
      "phase_fraction_pct": null,
      "advanced_quantitative_features": {
        "Prior_Beta_Grain_Size_um": 120.0,
        "Lath_Size_Range_um": "5-30",
        "Scan_Spacing_um": 120.0,
        "Colony_Size_avg_um": "10-15"
      },
      "processing_conditions": "original: EOSINT M 280 SLM unit with Yb:YAG fiber laser; argon gas environment; laser power 340 W; scan speed 1250 mm/s; scan spacing 0.12 mm; layer thickness 60 um; scan rotation 90 deg; volumetric energy density 37.8 J/mm3; post-SLM stress relieving anneal at 650 degC for 3 h || simplified: SLM with t=60 um, phi=90deg, J=37.8 J/mm3; stress relieved 650 C 3h",
      "processing_params": {
        "Laser_Power_W": 340.0,
        "Scanning_Speed_mm_s": 1250.0,
        "Hatch_Spacing_um": 120.0,
        "Layer_Thickness_um": 60.0,
        "Scan_Rotation_deg": 90.0,
        "Volumetric_Energy_Density_J_mm3": 37.8,
        "Stress_Relief_Temperature_K": 923.15,
        "Stress_Relief_Time_h": 3.0,
        "Protective_Atmosphere": "Argon"
      },
      "equipment": "EOSINT M 280 SLM unit with Yb:YAG fiber laser",
      "build_orientation": "Parallel-BD",
      "process_category": null,
      "xrd_details": "XRD on B and S planes; hexagonal alpha/alpha' phases confirmed; beta phase absent; low-intensity Ti3Al peak at 2theta=27 deg",
