Repository: leeleolay/KnowMat

# **KnowMat**: Agentic Pipeline for Materials Science Data Extraction
*Figure: Schematic of the KnowMat agentic pipeline for extracting structured materials data from scientific literature.*

---

## Overview

**KnowMat** is an advanced, AI-powered Agentic pipeline that automatically extracts structured, machine-readable materials science data from unstructured scientific literature (`.pdf` / `.txt`). Built on **LangGraph** and powered by **OpenAI-compatible LLM APIs** (including ERNIE/Qianfan), KnowMat orchestrates multiple intelligent agents that collaborate to parse papers, extract compositions, processing conditions, characterization details, and material properties with high accuracy.

File: data/processed/Kumar_等_-_2018_-_Micro-and_meso-structures_and_their_influence_on_mechanical_properties_of_selectively_laser_melted_T(2)/runs/run_1_extraction.json (part 2 of 2)
{
      "microstructure_description": "original: Square columnar prior beta grains in B-plane (side length ~120 um equals scan spacing); smaller J causes decreased melt pool size and formation of melt zone boundaries; epitaxy in BD is prevented; shortened vertical columnar grains in S-plane due to melt pool boundaries; fine acicular alpha/alpha' laths within prior beta grains || simplified: Square columnar prior beta (smaller ~120 um); epitaxy broken; shortened columnar in S-plane; alpha/alpha' laths",
      "precipitates": [
        {
          "phase_type": "alpha phase at prior beta GBs",
          "volume_fraction_pct": null
        }
      ],
      "grain_size_text": "Prior beta grain side length ~120 um in B-plane (equals reduced scan spacing); shortened vertical columnar grains in S-plane due to melt pool boundaries; epitaxy broken; lath size 5-30 um",
      "characterisation": {
        "XRD": "HCP alpha/alpha' confirmed; beta phase absent; Ti3Al peak present",
        "EBSD": "Lath size measurement showing similar lath sizes to other samples",
        "OM": "Porosity analysis on mirror polished surfaces"
      },
      "properties_of_composition": [
        {
          "property_name": "Yield_Strength",
          "property_symbol": "sigma_Y",
          "value": "1151 ± 11",
          "value_numeric": 1151.0,
          "value_range": null,
          "value_stddev": 11.0,
          "value_type": "exact",
          "unit": "MPa",
          "test_temperature_k": 298.15,
          "measurement_condition": "at 298.15 K; strain rate 0.001 /s; displacement control 0.006 mm/s",
          "strain_rate_s1": "0.001",
          "tensile_speed_mm_min": 0.36,
          "hardness_load": null,
          "hardness_dwell_time_s": null,
          "data_source": "text",
          "test_specimen": "ASTM E8; dog-bone 6 mm gage length; 2x0.5 mm cross-section",
          "note": "High strength; nearly isotropic (~3% difference with S6090)",
          "additional_information": "Direction: parallel to build direction (B)"
        },
        {
          "property_name": "Ultimate_Tensile_Strength",
          "property_symbol": "sigma_U",
          "value": "1222 ± 25",
          "value_numeric": 1222.0,
          "value_range": null,
          "value_stddev": 25.0,
          "value_type": "exact",
          "unit": "MPa",
          "test_temperature_k": 298.15,
          "measurement_condition": "at 298.15 K; strain rate 0.001 /s",
          "strain_rate_s1": "0.001",
          "tensile_speed_mm_min": 0.36,
          "hardness_load": null,
          "hardness_dwell_time_s": null,
          "data_source": "text",
          "test_specimen": "ASTM E8; dog-bone 6 mm gage length; 2x0.5 mm cross-section",
          "note": "Parallel to build direction",
          "additional_information": "Direction: parallel to build direction (B); work hardening ~71 MPa (6.2% of sigma_Y)"
        },
        {
          "property_name": "Elongation_Total",
          "property_symbol": "e_f",
          "value": "9.8 ± 1.1",
          "value_numeric": 9.8,
          "value_range": null,
          "value_stddev": 1.1,
          "value_type": "exact",
          "unit": "%",
          "test_temperature_k": 298.15,
          "measurement_condition": "at 298.15 K; strain rate 0.001 /s",
          "strain_rate_s1": "0.001",
          "tensile_speed_mm_min": 0.36,
          "hardness_load": null,
          "hardness_dwell_time_s": null,
          "data_source": "text",
          "test_specimen": "ASTM E8; dog-bone 6 mm gage length; 2x0.5 mm cross-section",
          "note": "Minimum aerospace requirement 5% satisfied",
          "additional_information": "Direction: parallel to build direction (B)"
        },
        {
          "property_name": "Fracture_Toughness",
          "property_symbol": "K_Ic",
          "value": "51",
          "value_numeric": 51.0,
          "value_range": null,
          "value_stddev": null,
          "value_type": "exact",
          "unit": "MPa sqrt(m)",
          "test_temperature_k": 298.15,
          "measurement_condition": "at 298.15 K; plane strain conditions confirmed; displacement rate 0.01 mm/s",
          "strain_rate_s1": null,
          "tensile_speed_mm_min": 0.6,
          "hardness_load": null,
          "hardness_dwell_time_s": null,
          "data_source": "text",
          "test_specimen": "ASTM E399-12; Chevron notch C(T) specimen; 12 mm thick, 24 mm wide; a/W ~0.45-0.55",
          "note": "No anisotropy with S6090; similar to conventional Ti64",
          "additional_information": "Direction: parallel to build direction (B)"
        },
        {
          "property_name": "Threshold_Stress_Intensity_Factor_Range",
          "property_symbol": "DeltaK_0",
          "value": "5.8",
          "value_numeric": 5.8,
          "value_range": null,
          "value_stddev": null,
          "value_type": "exact",
          "unit": "MPa sqrt(m)",
          "test_temperature_k": 298.15,
          "measurement_condition": "at 298.15 K; load shedding method per ASTM E647-15; R=0.1; 10 Hz sinusoidal; da/dN threshold 2e-9 m/cycle",
          "strain_rate_s1": null,
          "tensile_speed_mm_min": null,
          "hardness_load": null,
          "hardness_dwell_time_s": null,
          "data_source": "text",
          "test_specimen": "ASTM E647-15; precracked C(T) specimen; a/W ~0.45-0.55",
          "note": "Relatively insensitive to mesostructure; similar to conventional Ti64",
          "additional_information": "Direction: parallel to build direction (B)"
        },
        {
          "property_name": "Paris_Exponent",
          "property_symbol": "m",
          "value": "2.87",
          "value_numeric": 2.87,
          "value_range": null,
          "value_stddev": null,
          "value_type": "exact",
          "unit": null,
          "test_temperature_k": 298.15,
          "measurement_condition": "at 298.15 K; da/dN = C(DeltaK)^m; R=0.1; 10 Hz sinusoidal",
          "strain_rate_s1": null,
          "tensile_speed_mm_min": null,
          "hardness_load": null,
          "hardness_dwell_time_s": null,
          "data_source": "text",
          "test_specimen": "ASTM E647-15; C(T) specimen",
          "note": "Lower than 67 deg rotation samples; higher FCG resistance",
          "additional_information": "Direction: parallel to build direction (B)"
        },
        {
          "property_name": "Fatigue_Strength",
          "property_symbol": "FS",
          "value": "453",
          "value_numeric": 453.0,
          "value_range": null,
          "value_stddev": null,
          "value_type": "exact",
          "unit": "MPa",
          "test_temperature_k": 298.15,
          "measurement_condition": "at 298.15 K; rotating bending fatigue; R=-1; fully reversed loading; 3 samples per stress level minimum 10^7 cycles survival",
          "strain_rate_s1": null,
          "tensile_speed_mm_min": null,
          "hardness_load": null,
          "hardness_dwell_time_s": null,
          "data_source": "text",
          "test_specimen": "Hourglass shaped; 22 mm gauge length; minimum diameter ~5 mm; mirror polished",
          "note": "Higher than t=30 um samples; FS/sigma_U ratio 0.37; due to lower J and smaller pores",
          "additional_information": "Axis coinciding with build direction only"
        },
        {
          "property_name": "FS_to_UTS_Ratio",
          "property_symbol": "FS/sigma_U",
          "value": "0.37",
          "value_numeric": 0.37,
          "value_range": null,
          "value_stddev": null,
          "value_type": "exact",
          "unit": null,
          "test_temperature_k": 298.15,
          "measurement_condition": "at 298.15 K",
          "strain_rate_s1": null,
          "tensile_speed_mm_min": null,
          "hardness_load": null,
          "hardness_dwell_time_s": null,
          "data_source": "text",
          "test_specimen": null,
          "note": "Improved fatigue properties due to lower energy density and smaller pores",
          "additional_information": null
        }
      ]
    },
    {
      "composition": "Ti-6Al-4V",
      "sample_id": "S6090",
      "alloy_name_raw": "Ti-6Al-4V (Ti64)",
      "gradient_material": false,
      "gradient_group_id": null,
      "role": "Target",
      "composition_normalized": null,
      "nominal_composition": {
        "Al": 6.0,
        "V": 4.0,
        "Ti": 90.0
      },
      "nominal_composition_type": "wt%",
      "measured_composition": null,
      "measured_composition_type": null,
      "measured_composition_method": null,
      "composition_note": "Standard Ti-6Al-4V nominal composition; ELI grade powder used",
      "source_doi": "10.1016/j.actamat.2018.05.044",
      "main_phase": "HCP α/α'",
      "has_precipitates": true,
      "grain_size_avg_um": null,
      "porosity_pct": 0.29,
      "relative_density_pct": 99.83,
      "precipitate_size_avg_nm": null,
      "precipitate_volume_fraction_pct": null,
      "phase_fraction_pct": null,
      "advanced_quantitative_features": {
        "Prior_Beta_Grain_Size_um": 120.0,
        "Lath_Size_Range_um": "5-30",
        "Scan_Spacing_um": 120.0,
        "Colony_Size_avg_um": "10-15"
      },
      "processing_conditions": "original: EOSINT M 280 SLM unit with Yb:YAG fiber laser; argon gas environment; laser power 340 W; scan speed 1250 mm/s; scan spacing 0.12 mm; layer thickness 60 um; scan rotation 90 deg; volumetric energy density 37.8 J/mm3; post-SLM stress relieving anneal at 650 degC for 3 h || simplified: SLM with t=60 um, phi=90deg, J=37.8 J/mm3; stress relieved 650 C 3h",
      "processing_params": {
        "Laser_Power_W": 340.0,
        "Scanning_Speed_mm_s": 1250.0,
        "Hatch_Spacing_um": 120.0,
        "Layer_Thickness_um": 60.0,
        "Scan_Rotation_deg": 90.0,
        "Volumetric_Energy_Density_J_mm3": 37.8,
        "Stress_Relief_Temperature_K": 923.15,
        "Stress_Relief_Time_h": 3.0,
        "Protective_Atmosphere": "Argon"
      },
      "equipment": "EOSINT M 280 SLM unit with Yb:YAG fiber laser",
      "build_orientation": "Perpendicular-BD",
      "process_category": null,
      "xrd_details": "XRD on B and S planes; hexagonal alpha/alpha' phases confirmed; beta phase absent",
      "microstructure_description": "original: Square columnar prior beta grains in B-plane (side length ~120 um); epitaxy broken due to reduced J; shortened vertical columnar grains in S-plane due to melt pool boundaries; columnar grains still aligned along BD with near-linear boundaries; fine acicular alpha/alpha' laths || simplified: Square columnar prior beta (~120 um); epitaxy broken; shortened columnar in S-plane with linear boundaries",
      "precipitates": [
        {
          "phase_type": "alpha phase at prior beta GBs",
          "volume_fraction_pct": null
        }
      ],
      "grain_size_text": "Prior beta grain side length ~120 um in B-plane; shortened vertical columnar grains in S-plane due to melt pool boundaries; epitaxy broken",
      "characterisation": {
        "XRD": "HCP alpha/alpha' confirmed; beta phase absent",
        "EBSD": "Lath size measurement",
        "OM": "Porosity analysis on mirror polished surfaces"
      },
      "properties_of_composition": [
        {
          "property_name": "Yield_Strength",
          "property_symbol": "sigma_Y",
          "value": "1115 ± 18",
          "value_numeric": 1115.0,
          "value_range": null,
          "value_stddev": 18.0,
          "value_type": "exact",
          "unit": "MPa",
          "test_temperature_k": 298.15,
          "measurement_condition": "at 298.15 K; strain rate 0.001 /s; displacement control 0.006 mm/s",
          "strain_rate_s1": "0.001",
          "tensile_speed_mm_min": 0.36,
          "hardness_load": null,
          "hardness_dwell_time_s": null,
          "data_source": "text",
          "test_specimen": "ASTM E8; dog-bone 6 mm gage length; 2x0.5 mm cross-section",
          "note": "Nearly isotropic (~3% difference with B6090)",
          "additional_information": "Direction: perpendicular to build direction (S/transverse)"
        },
        {
          "property_name": "Ultimate_Tensile_Strength",
          "property_symbol": "sigma_U",
          "value": "1183 ± 22",
          "value_numeric": 1183.0,
          "value_range": null,
          "value_stddev": 22.0,
          "value_type": "exact",
          "unit": "MPa",
          "test_temperature_k": 298.15,
          "measurement_condition": "at 298.15 K; strain rate 0.001 /s",
          "strain_rate_s1": "0.001",
          "tensile_speed_mm_min": 0.36,
          "hardness_load": null,
          "hardness_dwell_time_s": null,
          "data_source": "text",
          "test_specimen": "ASTM E8; dog-bone 6 mm gage length; 2x0.5 mm cross-section",
          "note": "Perpendicular to build direction",
          "additional_information": "Direction: perpendicular to build direction (S); work hardening ~68 MPa (6.1% of sigma_Y)"
        },
        {
          "property_name": "Elongation_Total",
          "property_symbol": "e_f",
          "value": "9.7 ± 0.3",
          "value_numeric": 9.7,
          "value_range": null,
          "value_stddev": 0.3,
          "value_type": "exact",
          "unit": "%",
          "test_temperature_k": 298.15,
          "measurement_condition": "at 298.15 K; strain rate 0.001 /s",
          "strain_rate_s1": "0.001",
          "tensile_speed_mm_min": 0.36,
          "hardness_load": null,
          "hardness_dwell_time_s": null,
          "data_source": "text",
          "test_specimen": "ASTM E8; dog-bone 6 mm gage length; 2x0.5 mm cross-section",
          "note": "Minimum aerospace requirement 5% satisfied",
          "additional_information": "Direction: perpendicular to build direction (S)"
        },
        {
          "property_name": "Fracture_Toughness",
          "property_symbol": "K_Ic",
          "value": "52",
          "value_numeric": 52.0,
          "value_range": null,
          "value_stddev": null,
          "value_type": "exact",
          "unit": "MPa sqrt(m)",
          "test_temperature_k": 298.15,
          "measurement_condition": "at 298.15 K; plane strain conditions confirmed; displacement rate 0.01 mm/s",
          "strain_rate_s1": null,
          "tensile_speed_mm_min": 0.6,
          "hardness_load": null,
          "hardness_dwell_time_s": null,
          "data_source": "text",
          "test_specimen": "ASTM E399-12; Chevron notch C(T) specimen; 12 mm thick, 24 mm wide; a/W ~0.45-0.55",
          "note": "No anisotropy with B6090; similar to conventional Ti64",
          "additional_information": "Direction: perpendicular to build direction (S)"
        },
        {
          "property_name": "Threshold_Stress_Intensity_Factor_Range",
          "property_symbol": "DeltaK_0",
          "value": "5.8",
          "value_numeric": 5.8,
          "value_range": null,
          "value_stddev": null,
          "value_type": "exact",
          "unit": "MPa sqrt(m)",
          "test_temperature_k": 298.15,
          "measurement_condition": "at 298.15 K; load shedding method per ASTM E647-15; R=0.1; 10 Hz sinusoidal; da/dN threshold 2e-9 m/cycle",
          "strain_rate_s1": null,
          "tensile_speed_mm_min": null,
          "hardness_load": null,
          "hardness_dwell_time_s": null,
          "data_source": "text",
          "test_specimen": "ASTM E647-15; precracked C(T) specimen; a/W ~0.45-0.55",
          "note": "Relatively insensitive to mesostructure; same as B6090",
          "additional_information": "Direction: perpendicular to build direction (S)"
        },
        {
          "property_name": "Paris_Exponent",
          "property_symbol": "m",
          "value": "2.89",
          "value_numeric": 2.89,
          "value_range": null,
          "value_stddev": null,
          "value_type": "exact",
          "unit": null,
          "test_temperature_k": 298.15,
          "measurement_condition": "at 298.15 K; da/dN = C(DeltaK)^m; R=0.1; 10 Hz sinusoidal",
          "strain_rate_s1": null,
          "tensile_speed_mm_min": null,
          "hardness_load": null,
          "hardness_dwell_time_s": null,
          "data_source": "text",
          "test_specimen": "ASTM E647-15; C(T) specimen",
          "note": "Near-identical to B6090; melt pool boundaries deflect cracks making it isotropic",
          "additional_information": "Direction: perpendicular to build direction (S)"
        }
      ]
    },
    {
      "composition": "Ti-6Al-4V",
      "sample_id": "B6067",
      "alloy_name_raw": "Ti-6Al-4V (Ti64)",
      "gradient_material": false,
      "gradient_group_id": null,
      "role": "Target",
      "composition_normalized": null,
      "nominal_composition": {
        "Al": 6.0,
        "V": 4.0,
        "Ti": 90.0
      },
      "nominal_composition_type": "wt%",
      "measured_composition": null,
      "measured_composition_type": null,
      "measured_composition_method": null,
      "composition_note": "Standard Ti-6Al-4V nominal composition; ELI grade powder used; optimal combination for strength-ductility-toughness",
      "source_doi": "10.1016/j.actamat.2018.05.044",
      "main_phase": "HCP α/α'",
      "has_precipitates": true,
      "grain_size_avg_um": null,
      "porosity_pct": 0.17,
      "relative_density_pct": 99.77,
      "precipitate_size_avg_nm": null,
      "precipitate_volume_fraction_pct": null,
      "phase_fraction_pct": null,
      "advanced_quantitative_features": {
        "Prior_Beta_Grain_Size_um": 120.0,
        "Lath_Size_Range_um": "5-30",
        "Scan_Spacing_um": 120.0,
        "Colony_Size_avg_um": "10-15"
      },
      "processing_conditions": "original: EOSINT M 280 SLM unit with Yb:YAG fiber laser; argon gas environment; laser power 340 W; scan speed 1250 mm/s; scan spacing 0.12 mm; layer thickness 60 um; scan rotation 67 deg; volumetric energy density 37.8 J/mm3; post-SLM stress relieving anneal at 650 degC for 3 h || simplified: SLM with t=60 um, phi=67deg, J=37.8 J/mm3; stress relieved 650 C 3h",
      "processing_params": {
        "Laser_Power_W": 340.0,
        "Scanning_Speed_mm_s": 1250.0,
        "Hatch_Spacing_um": 120.0,
        "Layer_Thickness_um": 60.0,
        "Scan_Rotation_deg": 67.0,
        "Volumetric_Energy_Density_J_mm3": 37.8,
        "Stress_Relief_Temperature_K": 923.15,
        "Stress_Relief_Time_h": 3.0,
        "Protective_Atmosphere": "Argon"
      },
      "equipment": "EOSINT M 280 SLM unit with Yb:YAG fiber laser",
      "build_orientation": "Parallel-BD",
      "process_category": null,
      "xrd_details": "XRD on B and S planes; hexagonal alpha/alpha' phases confirmed; beta phase absent; Ti3Al peak at 2theta=27 deg",
      "microstructure_description": "original: Equiaxed prior beta grains in B-plane (optimal mesostructure due to combined effect of 60 um layer and 67 deg rotation); irregular and short grain boundaries in S-plane; 67 deg rotation causes mismatch between successive layers preventing epitaxy; fine acicular alpha/alpha' laths within prior beta grains; lowest porosity (0.17%) || simplified: Equiaxed prior beta in B-plane (optimal); irregular short boundaries in S-plane; lowest porosity 0.17%; fine alpha/alpha' laths",
      "precipitates": [
        {
          "phase_type": "alpha phase at prior beta GBs",
          "volume_fraction_pct": null
        }
      ],
      "grain_size_text": "Equiaxed prior beta grains in B-plane (~120 um equals scan spacing); irregular and short grain boundaries in S-plane; lath size 5-30 um; optimal mesostructure",
      "characterisation": {
        "XRD": "HCP alpha/alpha' confirmed; beta phase absent; Ti3Al peak present",
        "EBSD": "Lath size measurement",
        "OM": "Porosity analysis; X-ray tomography for 3D porosity analysis (voxel 0.96 um)"
      },
      "properties_of_composition": [
        {
          "property_name": "Yield_Strength",
          "property_symbol": "sigma_Y",
          "value": "1102 ± 16",
          "value_numeric": 1102.0,
          "value_range": null,
          "value_stddev": 16.0,
          "value_type": "exact",
          "unit": "MPa",
          "test_temperature_k": 298.15,
          "measurement_condition": "at 298.15 K; strain rate 0.001 /s; displacement control 0.006 mm/s",
          "strain_rate_s1": "0.001",
          "tensile_speed_mm_min": 0.36,
          "hardness_load": null,
          "hardness_dwell_time_s": null,
          "data_source": "text",
          "test_specimen": "ASTM E8; dog-bone 6 mm gage length; 2x0.5 mm cross-section",
          "note": "High yield strength >1100 MPa; combined with high ductility >12%; marginal anisotropy",
          "additional_information": "Direction: parallel to build direction (B)"
        },
        {
          "property_name": "Ultimate_Tensile_Strength",
          "property_symbol": "sigma_U",
          "value": "1145 ± 14",
          "value_numeric": 1145.0,
          "value_range": null,
          "value_stddev": 14.0,
          "value_type": "exact",
          "unit": "MPa",
          "test_temperature_k": 298.15,
          "measurement_condition": "at 298.15 K; strain rate 0.001 /s",
          "strain_rate_s1": "0.001",
          "tensile_speed_mm_min": 0.36,
          "hardness_load": null,
          "hardness_dwell_time_s": null,
          "data_source": "text",
          "test_specimen": "ASTM E8; dog-bone 6 mm gage length; 2x0.5 mm cross-section",
          "note": "Parallel to build direction",
          "additional_information": "Direction: parallel to build direction (B); work hardening ~43 MPa (3.9% of sigma_Y)"
        },
        {
          "property_name": "Elongation_Total",
          "property_symbol": "e_f",
          "value": "12.5 ± 1.4",
          "value_numeric": 12.5,
          "value_range": null,
          "value_stddev": 1.4,
          "value_type": "exact",
          "unit": "%",
          "test_temperature_k": 298.15,
          "measurement_condition": "at 298.15 K; strain rate 0.001 /s",
          "strain_rate_s1": "0.001",
          "tensile_speed_mm_min": 0.36,
          "hardness_load": null,
          "hardness_dwell_time_s": null,
          "data_source": "text",
          "test_specimen": "ASTM E8; dog-bone 6 mm gage length; 2x0.5 mm cross-section",
          "note": "High ductility comparable to alpha+beta microstructure from in-situ decomposition; corrugated fracture surface",
          "additional_information": "Direction: parallel to build direction (B)"
        },
        {
          "property_name": "Fracture_Toughness",
          "property_symbol": "K_Ic",
          "value": "58",
          "value_numeric": 58.0,
          "value_range": null,
          "value_stddev": null,
          "value_type": "exact",
          "unit": "MPa sqrt(m)",
          "test_temperature_k": 298.15,
          "measurement_condition": "at 298.15 K; plane strain conditions confirmed; displacement rate 0.01 mm/s",
          "strain_rate_s1": null,
          "tensile_speed_mm_min": 0.6,
          "hardness_load": null,
          "hardness_dwell_time_s": null,
          "data_source": "text",
          "test_specimen": "ASTM E399-12; Chevron notch C(T) specimen; 12 mm thick, 24 mm wide; a/W ~0.45-0.55",
          "note": "Highest K_Ic among all combinations; no anisotropy; comparable to conventionally manufactured Ti64",
          "additional_information": "Direction: parallel to build direction (B)"
        },
        {
          "property_name": "Threshold_Stress_Intensity_Factor_Range",
          "property_symbol": "DeltaK_0",
          "value": "5.4",
          "value_numeric": 5.4,
          "value_range": null,
          "value_stddev": null,
          "value_type": "exact",
          "unit": "MPa sqrt(m)",
          "test_temperature_k": 298.15,
          "measurement_condition": "at 298.15 K; load shedding method per ASTM E647-15; R=0.1; 10 Hz sinusoidal; da/dN threshold 2e-9 m/cycle",
          "strain_rate_s1": null,
          "tensile_speed_mm_min": null,
          "hardness_load": null,
          "hardness_dwell_time_s": null,
          "data_source": "text",
          "test_specimen": "ASTM E647-15; precracked C(T) specimen; a/W ~0.45-0.55",
          "note": "Relatively insensitive to mesostructure; similar to conventional Ti64 (5.4 MPa sqrt(m))",
          "additional_information": "Direction: parallel to build direction (B)"
        },
        {
          "property_name": "Paris_Exponent",
          "property_symbol": "m",
          "value": "3.51",
          "value_numeric": 3.51,
          "value_range": null,
          "value_stddev": null,
          "value_type": "exact",
          "unit": null,
          "test_temperature_k": 298.15,
          "measurement_condition": "at 298.15 K; da/dN = C(DeltaK)^m; R=0.1; 10 Hz sinusoidal",
          "strain_rate_s1": null,
          "tensile_speed_mm_min": null,
          "hardness_load": null,
          "hardness_dwell_time_s": null,
          "data_source": "text",
          "test_specimen": "ASTM E647-15; C(T) specimen",
          "note": "Higher than 90 deg rotation samples; FCG behavior related to equiaxed mesostructure",
          "additional_information": "Direction: parallel to build direction (B)"
        },
        {
          "property_name": "Fatigue_Strength",
          "property_symbol": "FS",
          "value": "475",
          "value_numeric": 475.0,
          "value_range": null,
          "value_stddev": null,
          "value_type": "exact",
          "unit": "MPa",
          "test_temperature_k": 298.15,
          "measurement_condition": "at 298.15 K; rotating bending fatigue; R=-1; fully reversed loading; 3 samples per stress level minimum 10^7 cycles survival",
          "strain_rate_s1": null,
          "tensile_speed_mm_min": null,
          "hardness_load": null,
          "hardness_dwell_time_s": null,
          "data_source": "text",
          "test_specimen": "Hourglass shaped; 22 mm gauge length; minimum diameter ~5 mm; mirror polished",
          "note": "Highest FS among all; FS/sigma_U ratio 0.41; comparable to conventionally manufactured Ti64; lowest porosity",
          "additional_information": "Axis coinciding with build direction only"
        },
        {
          "property_name": "FS_to_UTS_Ratio",
          "property_symbol": "FS/sigma_U",
          "value": "0.41",
          "value_numeric": 0.41,
          "value_range": null,
          "value_stddev": null,
          "value_type": "exact",
          "unit": null,
          "test_temperature_k": 298.15,
          "measurement_condition": "at 298.15 K",
          "strain_rate_s1": null,
          "tensile_speed_mm_min": null,
          "hardness_load": null,
          "hardness_dwell_time_s": null,
          "data_source": "text",
          "test_specimen": null,
          "note": "Optimal fatigue performance; comparable to conventionally manufactured Ti64 with similar prior beta grain size",
          "additional_information": null
        }
      ]
    },
    {
      "composition": "Ti-6Al-4V",
      "sample_id": "S6067",
      "alloy_name_raw": "Ti-6Al-4V (Ti64)",
      "gradient_material": false,
      "gradient_group_id": null,
      "role": "Target",
      "composition_normalized": null,
      "nominal_composition": {
        "Al": 6.0,
        "V": 4.0,
        "Ti": 90.0
      },
      "nominal_composition_type": "wt%",
      "measured_composition": null,
      "measured_composition_type": null,
      "measured_composition_method": null,
      "composition_note": "Standard Ti-6Al-4V nominal composition; ELI grade powder used; optimal combination for strength-ductility-toughness",
      "source_doi": "10.1016/j.actamat.2018.05.044",
      "main_phase": "HCP α/α'",
      "has_precipitates": true,
      "grain_size_avg_um": null,
      "porosity_pct": 0.17,
      "relative_density_pct": 99.77,
      "precipitate_size_avg_nm": null,
      "precipitate_volume_fraction_pct": null,
      "phase_fraction_pct": null,
      "advanced_quantitative_features": {
        "Prior_Beta_Grain_Size_um": 120.0,
        "Lath_Size_Range_um": "5-30",
        "Scan_Spacing_um": 120.0,
        "Colony_Size_avg_um": "10-15"
      },
      "processing_conditions": "original: EOSINT M 280 SLM unit with Yb:YAG fiber laser; argon gas environment; laser power 340 W; scan speed 1250 mm/s; scan spacing 0.12 mm; layer thickness 60 um; scan rotation 67 deg; volumetric energy density 37.8 J/mm3; post-SLM stress relieving anneal at 650 degC for 3 h || simplified: SLM with t=60 um, phi=67deg, J=37.8 J/mm3; stress relieved 650 C 3h",
      "processing_params": {
        "Laser_Power_W": 340.0,
        "Scanning_Speed_mm_s": 1250.0,
        "Hatch_Spacing_um": 120.0,
        "Layer_Thickness_um": 60.0,
        "Scan_Rotation_deg": 67.0,
        "Volumetric_Energy_Density_J_mm3": 37.8,
        "Stress_Relief_Temperature_K": 923.15,
        "Stress_Relief_Time_h": 3.0,
        "Protective_Atmosphere": "Argon"
      },
      "equipment": "EOSINT M 280 SLM unit with Yb:YAG fiber laser",
      "build_orientation": "Perpendicular-BD",
      "process_category": null,
      "xrd_details": "XRD on B and S planes; hexagonal alpha/alpha' phases confirmed; beta phase absent",
      "microstructure_description": "original: Equiaxed prior beta grains in B-plane (optimal mesostructure); irregular and short grain boundaries in S-plane; 67 deg rotation causes mismatch preventing epitaxy; fine acicular alpha/alpha' laths within prior beta grains; corrugated fracture surface due to equiaxed prior beta grains in S-plane; lowest porosity (0.17%) || simplified: Equiaxed prior beta in B-plane (optimal); irregular short boundaries in S-plane; lowest porosity 0.17%; corrugated fracture",
      "precipitates": [
        {
          "phase_type": "alpha phase at prior beta GBs",
          "volume_fraction_pct": null
        }
      ],
      "grain_size_text": "Equiaxed prior beta grains in B-plane (~120 um equals scan spacing); irregular and short grain boundaries in S-plane; lath size 5-30 um; optimal mesostructure",
      "characterisation": {
        "XRD": "HCP alpha/alpha' confirmed; beta phase absent",
        "EBSD": "Lath size measurement",
        "OM": "Porosity analysis; X-ray tomography for 3D porosity analysis"
      },
      "properties_of_composition": [
        {
          "property_name": "Yield_Strength",
          "property_symbol": "sigma_Y",
          "value": "1063 ± 17",
          "value_numeric": 1063.0,
          "value_range": null,
          "value_stddev": 17.0,
          "value_type": "exact",
          "unit": "MPa",
          "test_temperature_k": 298.15,
          "measurement_condition": "at 298.15 K; strain rate 0.001 /s; displacement control 0.006 mm/s",
          "strain_rate_s1": "0.001",
          "tensile_speed_mm_min": 0.36,
          "hardness_load": null,
          "hardness_dwell_time_s": null,
          "data_source": "text",
          "test_specimen": "ASTM E8; dog-bone 6 mm gage length; 2x0.5 mm cross-section",
          "note": "High yield strength combined with highest ductility (12.8%); marginal anisotropy",
          "additional_information": "Direction: perpendicular to build direction (S/transverse)"
        },
        {
          "property_name": "Ultimate_Tensile_Strength",
          "property_symbol": "sigma_U",
          "value": "1137 ± 23",
          "value_numeric": 1137.0,
          "value_range": null,
          "value_stddev": 23.0,
          "value_type": "exact",
          "unit": "MPa",
          "test_temperature_k": 298.15,
          "measurement_condition": "at 298.15 K; strain rate 0.001 /s",
          "strain_rate_s1": "0.001",
          "tensile_speed_mm_min": 0.36,
          "hardness_load": null,
          "hardness_dwell_time_s": null,
          "data_source": "text",
          "test_specimen": "ASTM E8; dog-bone 6 mm gage length; 2x0.5 mm cross-section",
          "note": "Perpendicular to build direction",
          "additional_information": "Direction: perpendicular to build direction (S); work hardening ~74 MPa (7% of sigma_Y)"
        },
        {
          "property_name": "Elongation_Total",
          "property_symbol": "e_f",
          "value": "12.8 ± 0.9",
          "value_numeric": 12.8,
          "value_range": null,
          "value_stddev": 0.9,
          "value_type": "exact",
          "unit": "%",
          "test_temperature_k": 298.15,
          "measurement_condition": "at 298.15 K; strain rate 0.001 /s",
          "strain_rate_s1": "0.001",
          "tensile_speed_mm_min": 0.36,
          "hardness_load": null,
          "hardness_dwell_time_s": null,
          "data_source": "text",
          "test_specimen": "ASTM E8; dog-bone 6 mm gage length; 2x0.5 mm cross-section",
          "note": "Highest ductility among all combinations; comparable to alpha+beta microstructure; corrugated fracture surface",
          "additional_information": "Direction: perpendicular to build direction (S)"
        },
        {
          "property_name": "Fracture_Toughness",
          "property_symbol": "K_Ic",
          "value": "58",
          "value_numeric": 58.0,
          "value_range": null,
          "value_stddev": null,
          "value_type": "exact",
          "unit": "MPa sqrt(m)",
          "test_temperature_k": 298.15,
          "measurement_condition": "at 298.15 K; plane strain conditions confirmed; displacement rate 0.01 mm/s",
          "strain_rate_s1": null,
          "tensile_speed_mm_min": 0.6,
          "hardness_load": null,
          "hardness_dwell_time_s": null,
          "data_source": "text",
          "test_specimen": "ASTM E399-12; Chevron notch C(T) specimen; 12 mm thick, 24 mm wide; a/W ~0.45-0.55",
          "note": "Highest K_Ic; no anisotropy with B6067; comparable to conventionally manufactured Ti64",
          "additional_information": "Direction: perpendicular to build direction (S)"
        },
        {
          "property_name": "Threshold_Stress_Intensity_Factor_Range",
          "property_symbol": "DeltaK_0",
          "value": "5.7",
          "value_numeric": 5.7,
          "value_range": null,
          "value_stddev": null,
          "value_type": "exact",
          "unit": "MPa sqrt(m)",
          "test_temperature_k": 298.15,
          "measurement_condition": "at 298.15 K; load shedding method per ASTM E647-15; R=0.1; 10 Hz sinusoidal; da/dN threshold 2e-9 m/cycle",
          "strain_rate_s1": null,
          "tensile_speed_mm_min": null,
          "hardness_load": null,
          "hardness_dwell_time_s": null,
          "data_source": "text",
          "test_specimen": "ASTM E647-15; precracked C(T) specimen; a/W ~0.45-0.55",
          "note": "Relatively insensitive to mesostructure",
          "additional_information": "Direction: perpendicular to build direction (S)"
        },
        {
          "property_name": "Paris_Exponent",
          "property_symbol": "m",
          "value": "3.48",
          "value_numeric": 3.48,
          "value_range": null,
          "value_stddev": null,
          "value_type": "exact",
          "unit": null,
          "test_temperature_k": 298.15,
          "measurement_condition": "at 298.15 K; da/dN = C(DeltaK)^m; R=0.1; 10 Hz sinusoidal",
          "strain_rate_s1": null,
          "tensile_speed_mm_min": null,
          "hardness_load": null,
          "hardness_dwell_time_s": null,
          "data_source": "text",
          "test_specimen": "ASTM E647-15; C(T) specimen",
          "note": "Near-identical to B6067; FCG behavior isotropic due to equiaxed mesostructure",
          "additional_information": "Direction: perpendicular to build direction (S)"
        }
      ]
    }
  ]
}
