Repository: leeleolay/KnowMat

# **KnowMat**: Agentic Pipeline for Materials Science Data Extraction
*Figure: Schematic of the KnowMat agentic pipeline for extracting structured materials data from scientific literature.*

---

## Overview

**KnowMat** is an advanced, AI-powered Agentic pipeline that automatically extracts structured, machine-readable materials science data from unstructured scientific literature (`.pdf` / `.txt`). Built on **LangGraph** and powered by **OpenAI-compatible LLM APIs** (including ERNIE/Qianfan), KnowMat orchestrates multiple intelligent agents that collaborate to parse papers, extract compositions, processing conditions, characterization details, and material properties with high accuracy.

### Key Capabilities

- **Research-scale extraction**: Batch process entire folders of PDF/TXT files
- **High accuracy**: Multi-agent architecture with iterative refinement (up to 3 extraction/evaluation cycles)
- **Advanced PDF parsing**: Uses **PaddleOCR-VL** for robust OCR-based PDF parsing
- **Two-stage validation**: Rule-based aggregation + LLM-based hallucination correction
- **Property standardization**: Automatic mapping of property names to standard forms
- **Quality assurance**: Confidence scoring, flagging system for human review (if necessary), and human review guides
- **ML-ready output**: Structured JSON format designed for database ingestion and machine learning

---

## Key Features

### 🤖 **Multi-Agent Architecture**
- **Parser Agent**: PaddleOCR-VL based PDF parsing
  - Converts PDF pages to images and runs OCR page-by-page
  - Stores page images and raw OCR output for debugging
  - Produces clean text for downstream extraction
- **Subfield Detection Agent**: Identifies paper type (experimental/computational/ML) and tailors extraction prompts
- **Extraction Agent**: GPT-5 powered structured data extraction using TrustCall
- **Evaluation Agent**: Iterative quality assessment with confidence scoring (up to 3 cycles)
- **Two-Stage Manager**:
  - **Stage 1 (Aggregation)**: Fast, rule-based merging of extraction runs
  - **Stage 2 (Validation)**: LLM-based hallucination detection and correction
- **Flagging Agent**: Final quality assessment and human review recommendations (if necessary)

### 📊 **Comprehensive Data Extraction**
- Material compositions (elements, stoichiometry, normalized formulas)
- Processing conditions (temperature, pressure, atmosphere, time)
- Characterization methods and results
- Material properties with ML-ready format:
  - Exact values, ranges, inequalities (>, <, ≥, ≤)
  - Numeric extraction with proper handling of qualitative properties
  - Value types: exact, lower_bound, upper_bound, range, qualitative

### 🔬 **Property Standardization**
- Automatic mapping of property names to standard forms using the configured LLM
- Handles symbols, abbreviations, and domain-specific terminology

### 🛡️ **Quality Assurance**
- Confidence scoring for each extraction run
- Hallucination detection using evaluation feedback
- Flagging system for human review
- Detailed rationales and review guides

### ⚡ **Production Features**
- Batch processing of entire PDF folders
- Per-paper output directories with structured organization
- Comprehensive JSON output with extraction metadata
- Human-readable analysis reports
- LangSmith tracing integration for debugging
- Per-agent model configuration for cost/quality optimization

---

## Output Structure

Each processed paper creates a dedicated folder:

```
data/processed/
└── <PaperName>/
    ├── <PaperName>_extraction.json          # Final structured data
    ├── <PaperName>_analysis_report.txt      # Human-readable summary
    ├── <PaperName>_runs.json                # All extraction runs with metadata
    ├── paddleocrvl_parse/                    # Only for PDF inputs
    │   ├── <PaperName>_final_output.md       # Parsed markdown text
    │   ├── <PaperName>_parse_metadata.json   # OCR parser metadata
    │   ├── page_images/                      # Rendered page images
    │   └── ocr_raw/                          # Raw OCR output per page
    └── txt_parse/                            # Only for TXT inputs
        ├── <PaperName>_final_output.md
        └── <PaperName>_parse_metadata.json
```

---

### Prerequisites

1. **Python 3.11** with Conda
2. **OpenAI-compatible LLM API key** (e.g. ERNIE/Qianfan)
3. **LangChain API Key** (optional, for LangSmith tracing)

## Usage

### Basic Command Line Usage

Process a single folder of files (`.pdf` and/or `.txt`):

```bash
python -m knowmat --input-folder path/to/files --output-dir output/directory
```

Behavior:
- `.pdf` -> uses local PaddleOCR-VL 1.5 model for parsing, then LLM extraction.
- `.txt` -> skips OCR and directly runs LLM extraction using `LLM_API_KEY/LLM_BASE_URL/LLM_MODEL`.

# Process entire folder
python -m knowmat --input-folder data/raw/papers --output-dir data/processed

File: data/处理后/2-2019-acta_(美Smith),_ME3_LSHR,_W→SISF(χ),_760℃,_Effect_of_stacking_fault_segregation_and_local_phase_transformations_on_creep_strength_in_Ni-base_superalloys/2-2019-acta_(美Smith),_ME3_LSHR,_W→SISF(χ),_760℃,_Effect_of_stacking_fault_segregation_and_local_phase_transformations_on_creep_strength_in_Ni-base_superalloys_extraction.json
{
  "Paper_Metadata": {
    "Paper_Title": "Effect of stacking fault segregation and local phase transformations on creep strength in Ni-base superalloys",
    "DOI": "10.1016/j.actamat.2019.04.038"
  },
  "items": [
    {
      "Sample_ID": "LSHR",
      "Gradient_Material": false,
      "Gradient_Group_ID": null,
      "Composition_Info": {
        "Role": "Target",
        "Alloy_Name_Raw": "LSHR",
        "Nominal_Composition": {
          "Composition_Type": "wt%",
          "Elements_Normalized": {
            "Cr": 12.5,
            "Co": 20.4,
            "Al": 3.5,
            "Ti": 3.5,
            "Nb": 1.5,
            "Mo": 2.7,
            "Ta": 1.5,
            "W": 4.3,
            "Zr": 0.05,
            "B": 0.03,
            "C": 0.045,
            "Ni": 50.295
          }
        },
        "Measured_Composition": {
          "Composition_Type": "wt%",
          "Elements_Normalized": {
            "Cr": 12.5,
            "Co": 20.4,
            "Al": 3.5,
            "Ti": 3.5,
            "Nb": 1.5,
            "Mo": 2.7,
            "Ta": 1.5,
            "W": 4.3,
            "Zr": 0.05,
            "B": 0.03,
            "C": 0.045,
            "Ni": 50.295
          },
          "Measurement_Method": "Table 1"
        },
        "Note": "Ni balance calculated as 100 - sum(other elements) = 50.295 wt%"
      },
      "Process_Info": {
        "Process_Category": "Powder Metallurgy + Heat Treatment",
        "Process_Text": {
          "original": "Powder metallurgy route: Hot isostatic pressed, extruded, and isothermally forged into flat pancake. Specimens were subsolvus solution heat treated, followed by supersolvus solution heat treatment at elevated temperatures.",
          "simplified": "P/M route: HIP + extrusion + isothermal forging with subsolvus and supersolvus solution heat treatment"
        },
        "Equipment": null,
        "Key_Params": {
          "Solution_Treatment": "Subsolvus and supersolvus heat treatment",
          "Forging_Type": "Isothermal forging into flat pancake"
        }
      },
      "Microstructure_Info": {
        "Microstructure_Text": {
          "original": "Face-centered cubic (FCC) gamma matrix with coherent ordered L12 Ni3Al gamma prime precipitates. Average grain diameter 59.9 μm (excluding twin boundaries) from EBSD. Gamma prime volume fraction ~45.8% with secondary (154 nm) and tertiary (15.9 nm) precipitates. Gamma/gamma prime lattice misfit 0.241%.",
          "simplified": "FCC matrix with ~45.8 vol% gamma prime precipitates, grain size ~60 μm, with secondary and tertiary gamma prime distributions"
        },
        "Main_Phase": "FCC",
        "Precipitates": [
          {
            "Phase_Type": "Gamma Prime",
            "Volume_Fraction_pct": null
          }
        ],
        "Porosity_pct": null,
        "Relative_Density_pct": null,
        "Grain_Size_avg_um": 59.9,
        "Precipitate_Size_avg_nm": 154.0,
        "Precipitate_Volume_Fraction_pct": 45.8,
        "Phase_Fraction_pct": null,
        "Advanced_Quantitative_Features": {
          "Secondary_Gamma_Prime_Size_nm": 154,
          "Tertiary_Gamma_Prime_Size_nm": 15.9,
          "Secondary_Gamma_Prime_Volume_Fraction_pct": 43.52,
          "Tertiary_Gamma_Prime_Volume_Fraction_pct": 2.27,
          "Gamma_Misfit_pct": 0.241,
          "Gamma_Phase_Mo_W_content_wt_pct": 9.1
        }
      },
      "Properties_Info": [
        {
          "Property_Name": "Creep_Plastic_Strain",
          "Test_Condition": "760°C, 552 MPa",
          "Value_Numeric": 0.3,
          "Value_Range": null,
          "Value_StdDev": null,
          "Unit": "%",
          "Test_Temperature_K": 1033.15,
          "Strain_Rate_s1": null,
          "Tensile_Speed_mm_min": null,
          "Hardness_Load": null,
          "Hardness_Dwell_Time_s": null,
          "Data_Source": "text",
          "Test_Specimen": "Tensile creep specimen",
          "Note": "Creep tests terminated at approximately 0.3% plastic strain to preserve deformation substructures"
        },
        {
          "Property_Name": "Creep_Strain_Rate",
          "Test_Condition": "760°C, 552 MPa, approximately 0.3% plastic strain",
          "Value_Numeric": 0.08,
          "Value_Range": null,
          "Value_StdDev": null,
          "Unit": "nm/s",
          "Test_Temperature_K": 1033.15,
          "Strain_Rate_s1": null,
          "Tensile_Speed_mm_min": null,
          "Hardness_Load": null,
          "Hardness_Dwell_Time_s": null,
          "Data_Source": "text",
          "Test_Specimen": "Standard creep specimen oriented 45° from tensile axis",
          "Note": "Minimum creep rate attributed to W diffusion along SISFs and SESFs; this is the rate-limiting diffusion process in LSHR"
        },
        {
          "Property_Name": "Creep_Test_Time",
          "Test_Condition": "760°C, 552 MPa tensile creep",
          "Value_Numeric": 92.0,
          "Value_Range": "66-118",
          "Value_StdDev": null,
          "Unit": "h",
          "Test_Temperature_K": 1033.15,
          "Strain_Rate_s1": null,
          "Tensile_Speed_mm_min": null,
          "Hardness_Load": null,
          "Hardness_Dwell_Time_s": null,
          "Data_Source": "text",
          "Test_Specimen": "Tensile creep specimens",
          "Note": "Two creep tests conducted: T1 at 66 h and T2 at 118 h for comparison between ME3 and LSHR"
        },
        {
          "Property_Name": "Microtwin_Structure",
          "Test_Condition": "Inside gamma prime precipitates in LSHR during 760°C creep",
          "Value_Numeric": 6.0,
          "Value_Range": null,
          "Value_StdDev": null,
          "Unit": "atomic layers",
          "Test_Temperature_K": 1033.15,
          "Strain_Rate_s1": null,
          "Tensile_Speed_mm_min": null,
          "Hardness_Load": null,
          "Hardness_Dwell_Time_s": null,
          "Data_Source": null,
          "Test_Specimen": null,
          "Note": "W segregates to twin interfaces while Co, Cr, Mo segregate throughout twin; Ni, Al, Ti depleted"
        },
        {
          "Property_Name": "W_Diffusion_Rate",
          "Test_Condition": "Diffusion along SISFs and SESFs in LSHR during 760°C creep",
          "Value_Numeric": 0.08,
          "Value_Range": null,
          "Value_StdDev": null,
          "Unit": "nm/s",
          "Test_Temperature_K": 1033.15,
          "Strain_Rate_s1": null,
          "Tensile_Speed_mm_min": null,
          "Hardness_Load": null,
          "Hardness_Dwell_Time_s": null,
          "Data_Source": "text",
          "Test_Specimen": null,
          "Note": "Rate-limiting diffusion process during creep; 2.5 times slower than Cr-rich Cottrell atmosphere in ME3"
        }
      ]
    },
    {
      "Sample_ID": "ME3",
      "Gradient_Material": false,
      "Gradient_Group_ID": null,
      "Composition_Info": {
        "Role": "Target",
        "Alloy_Name_Raw": "ME3",
        "Nominal_Composition": {
          "Composition_Type": "wt%",
          "Elements_Normalized": {
            "Cr": 13.0,
            "Co": 21.0,
            "Al": 3.4,
            "Ti": 3.8,
            "Nb": 0.8,
            "Mo": 3.7,
            "Ta": 2.4,
            "W": 2.1,
            "Zr": 0.05,
            "B": 0.02,
            "C": 0.05,
            "Ni": 50.3
          }
        },
        "Measured_Composition": {
          "Composition_Type": "wt%",
          "Elements_Normalized": {
            "Cr": 13.0,
            "Co": 21.0,
            "Al": 3.4,
            "Ti": 3.8,
            "Nb": 0.8,
            "Mo": 3.7,
            "Ta": 2.4,
            "W": 2.1,
            "Zr": 0.05,
            "B": 0.02,
            "C": 0.05,
            "Ni": 50.3
          },
          "Measurement_Method": "Table 1"
        },
        "Note": "Ni balance calculated as 100 - sum(other elements) = 50.3 wt%"
      },
      "Process_Info": {
        "Process_Category": "Powder Metallurgy + Heat Treatment",
        "Process_Text": {
          "original": "Powder metallurgy route: Hot compacted, extruded, and isothermally forged into flat pancake. Specimens were subsolvus solution heat treated, followed by supersolvus solution heat treatment at elevated temperatures.",
          "simplified": "P/M route: Hot compaction + extrusion + isothermal forging with subsolvus and supersolvus solution heat treatment"
        },
        "Equipment": null,
        "Key_Params": {
          "Solution_Treatment": "Subsolvus and supersolvus heat treatment",
          "Forging_Type": "Isothermal forging into flat pancake"
        }
      },
      "Microstructure_Info": {
        "Microstructure_Text": {
          "original": "Face-centered cubic (FCC) gamma matrix with coherent ordered L12 Ni3Al gamma prime precipitates. Average grain diameter 59.2 μm (excluding twin boundaries) from EBSD. Gamma prime volume fraction ~46.6% with secondary (135 nm) and tertiary (15.4 nm) precipitates. Gamma/gamma prime lattice misfit 0.234%.",
          "simplified": "FCC matrix with ~46.6 vol% gamma prime precipitates, grain size ~59 μm, with secondary and tertiary gamma prime distributions"
        },
        "Main_Phase": "FCC",
        "Precipitates": [
          {
            "Phase_Type": "Gamma Prime",
            "Volume_Fraction_pct": null
          }
        ],
        "Porosity_pct": null,
        "Relative_Density_pct": null,
        "Grain_Size_avg_um": 59.2,
        "Precipitate_Size_avg_nm": 135.0,
        "Precipitate_Volume_Fraction_pct": 46.61,
        "Phase_Fraction_pct": null,
        "Advanced_Quantitative_Features": {
          "Secondary_Gamma_Prime_Size_nm": 135,
          "Tertiary_Gamma_Prime_Size_nm": 15.4,
          "Secondary_Gamma_Prime_Volume_Fraction_pct": 43.97,
          "Tertiary_Gamma_Prime_Volume_Fraction_pct": 2.65,
          "Gamma_Misfit_pct": 0.234,
          "Gamma_Phase_Mo_W_content_wt_pct": 8.8
        }
      },
      "Properties_Info": [
        {
          "Property_Name": "Cottrell_Atmosphere_Rate",
          "Test_Condition": "Cr-rich Cottrell atmosphere motion around leading superpartial dislocations in ME3 during 760°C creep",
          "Value_Numeric": 0.2,
          "Value_Range": null,
          "Value_StdDev": null,
          "Unit": "nm/s",
          "Test_Temperature_K": 1033.15,
          "Strain_Rate_s1": null,
          "Tensile_Speed_mm_min": null,
          "Hardness_Load": null,
          "Hardness_Dwell_Time_s": null,
          "Data_Source": "text",
          "Test_Specimen": null,
          "Note": "Rate-limiting diffusion mechanism in ME3; 2.5 times faster than W diffusion in LSHR"
        },
        {
          "Property_Name": "Creep_Plastic_Strain",
          "Test_Condition": "760°C, 552 MPa",
          "Value_Numeric": 0.3,
          "Value_Range": null,
          "Value_StdDev": null,
          "Unit": "%",
          "Test_Temperature_K": 1033.15,
          "Strain_Rate_s1": null,
          "Tensile_Speed_mm_min": null,
          "Hardness_Load": null,
          "Hardness_Dwell_Time_s": null,
          "Data_Source": "text",
          "Test_Specimen": "Tensile creep specimen",
          "Note": "Creep tests terminated at approximately 0.3% plastic strain to preserve deformation substructures"
        },
        {
          "Property_Name": "Creep_Strain_Rate",
          "Test_Condition": "760°C, 552 MPa, approximately 0.3% plastic strain",
          "Value_Numeric": 0.6,
          "Value_Range": null,
          "Value_StdDev": null,
          "Unit": "nm/s",
          "Test_Temperature_K": 1033.15,
          "Strain_Rate_s1": null,
          "Tensile_Speed_mm_min": null,
          "Hardness_Load": null,
          "Hardness_Dwell_Time_s": null,
          "Data_Source": "text",
          "Test_Specimen": "Standard creep specimen oriented 45° from tensile axis",
          "Note": "Rate-limiting process attributed to Cr diffusion for gamma phase transformation along stacking faults; 7.5 times faster than W diffusion in LSHR"
        },
        {
          "Property_Name": "Creep_Test_Time",
          "Test_Condition": "760°C, 552 MPa tensile creep",
          "Value_Numeric": 92.0,
          "Value_Range": "66-118",
          "Value_StdDev": null,
          "Unit": "h",
          "Test_Temperature_K": 1033.15,
          "Strain_Rate_s1": null,
          "Tensile_Speed_mm_min": null,
          "Hardness_Load": null,
          "Hardness_Dwell_Time_s": null,
          "Data_Source": "text",
          "Test_Specimen": "Tensile creep specimens",
          "Note": "Two creep tests conducted: T1 at 66 h and T2 at 118 h for comparison between ME3 and LSHR"
        }
      ]
    }
  ]
}

File: data/处理后/2-2019-acta_(美Smith),_ME3_LSHR,_W→SISF(χ),_760℃,_Effect_of_stacking_fault_segregation_and_local_phase_transformations_on_creep_strength_in_Ni-base_superalloys/2-2019-acta_(美Smith),_ME3_LSHR,_W→SISF(χ),_760℃,_Effect_of_stacking_fault_segregation_and_local_phase_transformations_on_creep_strength_in_Ni-base_superalloys_qa_report.json
{
  "paper_name": "2-2019-acta_(美Smith),_ME3_LSHR,_W→SISF(χ),_760℃,_Effect_of_stacking_fault_segregation_and_local_phase_transformations_on_creep_strength_in_Ni-base_superalloys",
  "pipeline_version": "knowmat-2.0.1",
  "materials_target_count": 2,
  "samples_count": 2,
  "properties_count": 9,
  "unknown_process_count": 0,
  "phase_filled_rate": 1.0,
  "missing_doi": 0,
  "needs_review": false,
  "red_line_triggers": [],
  "final_confidence_score": null
}
