Repository: leeleolay/KnowMat

# **KnowMat**: Agentic Pipeline for Materials Science Data Extraction
*Figure: Schematic of the KnowMat agentic pipeline for extracting structured materials data from scientific literature.*

---

## Overview

**KnowMat** is an advanced, AI-powered Agentic pipeline that automatically extracts structured, machine-readable materials science data from unstructured scientific literature (`.pdf` / `.txt`). Built on **LangGraph** and powered by **OpenAI-compatible LLM APIs** (including ERNIE/Qianfan), KnowMat orchestrates multiple intelligent agents that collaborate to parse papers, extract compositions, processing conditions, characterization details, and material properties with high accuracy.

### Key Capabilities

- **Research-scale extraction**: Batch process entire folders of PDF/TXT files
- **High accuracy**: Multi-agent architecture with iterative refinement (up to 3 extraction/evaluation cycles)
- **Advanced PDF parsing**: Uses **PaddleOCR-VL** for robust OCR-based PDF parsing
- **Two-stage validation**: Rule-based aggregation + LLM-based hallucination correction
- **Property standardization**: Automatic mapping of property names to standard forms
- **Quality assurance**: Confidence scoring, flagging system for human review (if necessary), and human review guides
- **ML-ready output**: Structured JSON format designed for database ingestion and machine learning

---

## Key Features

### 🤖 **Multi-Agent Architecture**
- **Parser Agent**: PaddleOCR-VL based PDF parsing
  - Converts PDF pages to images and runs OCR page-by-page
  - Stores page images and raw OCR output for debugging
  - Produces clean text for downstream extraction
- **Subfield Detection Agent**: Identifies paper type (experimental/computational/ML) and tailors extraction prompts
- **Extraction Agent**: GPT-5 powered structured data extraction using TrustCall
- **Evaluation Agent**: Iterative quality assessment with confidence scoring (up to 3 cycles)
- **Two-Stage Manager**:
  - **Stage 1 (Aggregation)**: Fast, rule-based merging of extraction runs
  - **Stage 2 (Validation)**: LLM-based hallucination detection and correction
- **Flagging Agent**: Final quality assessment and human review recommendations (if necessary)

### 📊 **Comprehensive Data Extraction**
- Material compositions (elements, stoichiometry, normalized formulas)
- Processing conditions (temperature, pressure, atmosphere, time)
- Characterization methods and results
- Material properties with ML-ready format:
  - Exact values, ranges, inequalities (>, <, ≥, ≤)
  - Numeric extraction with proper handling of qualitative properties
  - Value types: exact, lower_bound, upper_bound, range, qualitative

### 🔬 **Property Standardization**
- Automatic mapping of property names to standard forms using the configured LLM
- Handles symbols, abbreviations, and domain-specific terminology

### 🛡️ **Quality Assurance**
- Confidence scoring for each extraction run
- Hallucination detection using evaluation feedback
- Flagging system for human review
- Detailed rationales and review guides

### ⚡ **Production Features**
- Batch processing of entire PDF folders
- Per-paper output directories with structured organization
- Comprehensive JSON output with extraction metadata
- Human-readable analysis reports
- LangSmith tracing integration for debugging
- Per-agent model configuration for cost/quality optimization

---

## Output Structure

Each processed paper creates a dedicated folder:

```
data/processed/
└── <PaperName>/
    ├── <PaperName>_extraction.json          # Final structured data
    ├── <PaperName>_analysis_report.txt      # Human-readable summary
    ├── <PaperName>_runs.json                # All extraction runs with metadata
    ├── paddleocrvl_parse/                    # Only for PDF inputs
    │   ├── <PaperName>_final_output.md       # Parsed markdown text
    │   ├── <PaperName>_parse_metadata.json   # OCR parser metadata
    │   ├── page_images/                      # Rendered page images
    │   └── ocr_raw/                          # Raw OCR output per page
    └── txt_parse/                            # Only for TXT inputs
        ├── <PaperName>_final_output.md
        └── <PaperName>_parse_metadata.json
```

---

### Prerequisites

1. **Python 3.11** with Conda
2. **OpenAI-compatible LLM API key** (e.g. ERNIE/Qianfan)
3. **LangChain API Key** (optional, for LangSmith tracing)

## Usage

### Basic Command Line Usage

Process a single folder of files (`.pdf` and/or `.txt`):

```bash
python -m knowmat --input-folder path/to/files --output-dir output/directory
```

Behavior:
- `.pdf` -> uses local PaddleOCR-VL 1.5 model for parsing, then LLM extraction.
- `.txt` -> skips OCR and directly runs LLM extraction using `LLM_API_KEY/LLM_BASE_URL/LLM_MODEL`.

# Process entire folder
python -m knowmat --input-folder data/raw/papers --output-dir data/processed

File: data/处理后/Active_learning_framework_to_optimize_process_parameters_for_additive-manufactured_Ti-6Al-4V_with_high_strength_and_ductility/Active_learning_framework_to_optimize_process_parameters_for_additive-manufactured_Ti-6Al-4V_with_high_strength_and_ductility_extraction.json
{
  "Paper_Metadata": {
    "Paper_Title": "Active learning framework to optimize process parameters for additive-manufactured Ti-6Al-4V with high strength and ductility",
    "DOI": "10.1038/s41467-025-56267-1"
  },
  "items": [
    {
      "Sample_ID": "1-1",
      "Gradient_Material": false,
      "Gradient_Group_ID": null,
      "Composition_Info": {
        "Role": "Target",
        "Alloy_Name_Raw": "Ti-6Al-4V",
        "Nominal_Composition": {
          "Composition_Type": "wt%",
          "Elements_Normalized": {
            "Ti": 89.0,
            "Al": 6.0,
            "V": 4.0,
            "other": 1.0
          }
        },
        "Measured_Composition": {
          "Composition_Type": null,
          "Elements_Normalized": null,
          "Measurement_Method": null
        },
        "Note": "Nominal composition of Ti-6Al-4V (Ti-6Al-4V) gas-atomized metallic powder used for LPBF fabrication"
      },
      "Process_Info": {
        "Process_Category": "Laser Powder Bed Fusion (LPBF) + Heat Treatment",
        "Process_Text": {
          "original": "LPBF using Concept Laser M2 (GE Additive, USA); layer thickness 50 um; rotation angle 67 deg; hatch distance 48 um; laser power 250 W; scan speed 1100 mm/s; volumetric energy density 94.69 J/mm3; post-heat treatment at 900 degC for 2 h; furnace cooling under argon atmosphere",
          "simplified": "LPBF with laser power 250 W, scan speed 1100 mm/s, VED 94.69 J/mm3, followed by heat treatment at 900 degC for 2 h with furnace cooling"
        },
        "Equipment": "Concept Laser M2, GE Additive, USA",
        "Key_Params": {
          "Laser_Power_W": 250,
          "Scanning_Speed_mm_s": 1100,
          "Layer_Thickness_um": 50,
          "Hatch_Spacing_um": 48,
          "Volumetric_Energy_Density_J_mm3": 94.69,
          "Heat_Treatment_Temperature_C": 900,
          "Heat_Treatment_Time_h": 2,
          "Cooling_Medium": "Furnace (Argon)",
          "Rotation_Angle_deg": 67
        }
      },
      "Microstructure_Info": {
        "Microstructure_Text": {
          "original": "Fully acicular microstructure with Widmanstätten structure comprising elongated alpha laths; alpha lath thickness ~2.62 um (thickest among samples); prior-beta grain width influenced by processing parameters; PF in (0001)alpha direction parallel to building direction; higher VED resulted in slower cooling and more alpha lath coarsening",
          "simplified": "Acicular Widmanstätten alpha microstructure with coarse alpha laths (~2.62 um); dual-phase alpha+beta structure with strong basal texture"
        },
        "Main_Phase": "Alpha + Beta",
        "Precipitates": [],
        "Porosity_pct": null,
        "Relative_Density_pct": null,
        "Grain_Size_avg_um": null,
        "Precipitate_Size_avg_nm": null,
        "Precipitate_Volume_Fraction_pct": null,
        "Phase_Fraction_pct": null,
        "Advanced_Quantitative_Features": {
          "Alpha_Lath_Thickness_um": 2.62,
          "Density_g_cm3": 4.406,
          "Schmid_Factor_Frequency_0.4_0.5_pct": 54.8
        }
      },
      "Properties_Info": [
        {
          "Property_Name": "Ultimate_Tensile_Strength",
          "Test_Condition": "Strain rate 5e-3 s-1; digital image correlation (ARAMIS 12M)",
          "Value_Numeric": 1061.0,
          "Value_Range": null,
          "Value_StdDev": 27.5,
          "Unit": "MPa",
          "Test_Temperature_K": 298.15,
          "Strain_Rate_s1": "5e-3 s^-1",
          "Tensile_Speed_mm_min": null,
          "Hardness_Load": null,
          "Hardness_Dwell_Time_s": null,
          "Data_Source": "image",
          "Test_Specimen": "Dog-bone specimen, gauge length 5 mm, gauge width 2.5 mm, thickness 1.0 mm",
          "Note": "Three specimens tested; average value reported"
        },
        {
          "Property_Name": "Elongation_Total",
          "Test_Condition": "Strain rate 5e-3 s-1; digital image correlation (ARAMIS 12M)",
          "Value_Numeric": 18.3,
          "Value_Range": null,
          "Value_StdDev": 1.5,
          "Unit": "%",
          "Test_Temperature_K": 298.15,
          "Strain_Rate_s1": "5e-3 s^-1",
          "Tensile_Speed_mm_min": null,
          "Hardness_Load": null,
          "Hardness_Dwell_Time_s": null,
          "Data_Source": "image",
          "Test_Specimen": "Dog-bone specimen, gauge length 5 mm, gauge width 2.5 mm, thickness 1.0 mm",
          "Note": "Three specimens tested; average value reported; highest TE (18.3%) achieved among all samples"
        }
      ]
    },
    {
      "Sample_ID": "1-2",
      "Gradient_Material": false,
      "Gradient_Group_ID": null,
      "Composition_Info": {
        "Role": "Target",
        "Alloy_Name_Raw": "Ti-6Al-4V",
        "Nominal_Composition": {
          "Composition_Type": "wt%",
          "Elements_Normalized": {
            "Ti": 89.0,
            "Al": 6.0,
            "V": 4.0,
            "other": 1.0
          }
        },
        "Measured_Composition": {
          "Composition_Type": null,
          "Elements_Normalized": null,
          "Measurement_Method": null
        },
        "Note": "Nominal composition of Ti-6Al-4V (Ti-6Al-4V) gas-atomized metallic powder used for LPBF fabrication"
      },
      "Process_Info": {
        "Process_Category": "Laser Powder Bed Fusion (LPBF) + Heat Treatment",
        "Process_Text": {
          "original": "LPBF using Concept Laser M2 (GE Additive, USA); layer thickness 50 um; rotation angle 67 deg; hatch distance 48 um; laser power 250 W; scan speed 1150 mm/s; volumetric energy density 90.57 J/mm3; post-heat treatment at 900 degC for 2 h; furnace cooling under argon atmosphere",
          "simplified": "LPBF with laser power 250 W, scan speed 1150 mm/s, VED 90.57 J/mm3, followed by heat treatment at 900 degC for 2 h with furnace cooling"
        },
        "Equipment": "Concept Laser M2, GE Additive, USA",
        "Key_Params": {
          "Laser_Power_W": 250,
          "Scanning_Speed_mm_s": 1150,
          "Layer_Thickness_um": 50,
          "Hatch_Spacing_um": 48,
          "Volumetric_Energy_Density_J_mm3": 90.57,
          "Heat_Treatment_Temperature_C": 900,
          "Heat_Treatment_Time_h": 2,
          "Cooling_Medium": "Furnace (Argon)",
          "Rotation_Angle_deg": 67
        }
      },
      "Microstructure_Info": {
        "Microstructure_Text": {
          "original": "Acicular Widmanstätten alpha microstructure similar to 1-1; alpha lath thickness slightly thinner than 1-1 due to higher scan speed; prior-beta grain width influenced by processing parameters; PF in (0001)alpha direction parallel to building direction",
          "simplified": "Acicular Widmanstätten alpha+beta microstructure with slightly thinner alpha laths than 1-1"
        },
        "Main_Phase": "Alpha + Beta",
        "Precipitates": [],
        "Porosity_pct": null,
        "Relative_Density_pct": null,
        "Grain_Size_avg_um": null,
        "Precipitate_Size_avg_nm": null,
        "Precipitate_Volume_Fraction_pct": null,
        "Phase_Fraction_pct": null,
        "Advanced_Quantitative_Features": {}
      },
      "Properties_Info": [
        {
          "Property_Name": "Ultimate_Tensile_Strength",
          "Test_Condition": "Strain rate 5e-3 s-1; digital image correlation (ARAMIS 12M)",
          "Value_Numeric": 1065.0,
          "Value_Range": null,
          "Value_StdDev": 17.0,
          "Unit": "MPa",
          "Test_Temperature_K": 298.15,
          "Strain_Rate_s1": "5e-3 s^-1",
          "Tensile_Speed_mm_min": null,
          "Hardness_Load": null,
          "Hardness_Dwell_Time_s": null,
          "Data_Source": "image",
          "Test_Specimen": "Dog-bone specimen, gauge length 5 mm, gauge width 2.5 mm, thickness 1.0 mm",
          "Note": "Three specimens tested; average value reported"
        },
        {
          "Property_Name": "Elongation_Total",
          "Test_Condition": "Strain rate 5e-3 s-1; digital image correlation (ARAMIS 12M)",
          "Value_Numeric": 16.3,
          "Value_Range": null,
          "Value_StdDev": 2.0,
          "Unit": "%",
          "Test_Temperature_K": 298.15,
          "Strain_Rate_s1": "5e-3 s^-1",
          "Tensile_Speed_mm_min": null,
          "Hardness_Load": null,
          "Hardness_Dwell_Time_s": null,
          "Data_Source": "image",
          "Test_Specimen": "Dog-bone specimen, gauge length 5 mm, gauge width 2.5 mm, thickness 1.0 mm",
          "Note": "Three specimens tested; average value reported"
        }
      ]
    },
    {
      "Sample_ID": "2-1",
      "Gradient_Material": false,
      "Gradient_Group_ID": null,
      "Composition_Info": {
        "Role": "Target",
        "Alloy_Name_Raw": "Ti-6Al-4V",
        "Nominal_Composition": {
          "Composition_Type": "wt%",
          "Elements_Normalized": {
            "Ti": 89.0,
            "Al": 6.0,
            "V": 4.0,
            "other": 1.0
          }
        },
        "Measured_Composition": {
          "Composition_Type": null,
          "Elements_Normalized": null,
          "Measurement_Method": null
        },
        "Note": "Nominal composition of Ti-6Al-4V (Ti-6Al-4V) gas-atomized metallic powder used for LPBF fabrication"
      },
      "Process_Info": {
        "Process_Category": "Laser Powder Bed Fusion (LPBF) + Heat Treatment",
        "Process_Text": {
          "original": "LPBF using Concept Laser M2 (GE Additive, USA); layer thickness 50 um; rotation angle 67 deg; hatch distance 48 um; laser power 200 W; scan speed 2000 mm/s; volumetric energy density 41.66 J/mm3; post-heat treatment at 595 degC for 2 h; furnace cooling under argon atmosphere",
          "simplified": "LPBF with laser power 200 W, scan speed 2000 mm/s, VED 41.66 J/mm3, followed by low-temperature heat treatment at 595 degC for 2 h with furnace cooling"
        },
        "Equipment": "Concept Laser M2, GE Additive, USA",
        "Key_Params": {
          "Laser_Power_W": 200,
          "Scanning_Speed_mm_s": 2000,
          "Layer_Thickness_um": 50,
          "Hatch_Spacing_um": 48,
          "Volumetric_Energy_Density_J_mm3": 41.66,
          "Heat_Treatment_Temperature_C": 595,
          "Heat_Treatment_Time_h": 2,
          "Cooling_Medium": "Furnace (Argon)",
          "Rotation_Angle_deg": 67
        }
      },
      "Microstructure_Info": {
        "Microstructure_Text": {
          "original": "Fully acicular microstructure with Widmanstätten structure; alpha lath thickness ~0.71 um (thinnest among all samples); highest UTS among all samples; prior-beta grain width smallest; PF in (0001)alpha direction shows ordered increase in intensity compared to other low-temperature HT samples; signs of localized softening leading to reduced ductility",
          "simplified": "Fine acicular Widmanstätten alpha microstructure with finest alpha laths (~0.71 um); strong fiber texture; shows localized softening"
        },
        "Main_Phase": "Alpha + Beta",
        "Precipitates": [],
        "Porosity_pct": null,
        "Relative_Density_pct": null,
        "Grain_Size_avg_um": null,
        "Precipitate_Size_avg_nm": null,
        "Precipitate_Volume_Fraction_pct": null,
        "Phase_Fraction_pct": null,
        "Advanced_Quantitative_Features": {
          "Alpha_Lath_Thickness_um": 0.71,
          "Density_g_cm3": 4.407,
          "Schmid_Factor_Frequency_0.4_0.5_pct": 27.26
        }
      },
      "Properties_Info": [
        {
          "Property_Name": "Ultimate_Tensile_Strength",
          "Test_Condition": "Strain rate 5e-3 s-1; digital image correlation (ARAMIS 12M)",
          "Value_Numeric": 1221.0,
          "Value_Range": null,
          "Value_StdDev": 18.0,
          "Unit": "MPa",
          "Test_Temperature_K": 298.15,
          "Strain_Rate_s1": "5e-3 s^-1",
          "Tensile_Speed_mm_min": null,
          "Hardness_Load": null,
          "Hardness_Dwell_Time_s": null,
          "Data_Source": "image",
          "Test_Specimen": "Dog-bone specimen, gauge length 5 mm, gauge width 2.5 mm, thickness 1.0 mm",
          "Note": "Three specimens tested; average value reported; highest UTS (1221 MPa) achieved among all samples"
        },
        {
          "Property_Name": "Elongation_Total",
          "Test_Condition": "Strain rate 5e-3 s-1; digital image correlation (ARAMIS 12M)",
          "Value_Numeric": 12.9,
          "Value_Range": null,
          "Value_StdDev": 0.2,
          "Unit": "%",
          "Test_Temperature_K": 298.15,
          "Strain_Rate_s1": "5e-3 s^-1",
          "Tensile_Speed_mm_min": null,
          "Hardness_Load": null,
          "Hardness_Dwell_Time_s": null,
          "Data_Source": "image",
          "Test_Specimen": "Dog-bone specimen, gauge length 5 mm, gauge width 2.5 mm, thickness 1.0 mm",
          "Note": "Three specimens tested; average value reported; lowest SF frequency (27.26%) indicates harder slip activation"
        }
      ]
    },
    {
      "Sample_ID": "2-2",
      "Gradient_Material": false,
      "Gradient_Group_ID": null,
      "Composition_Info": {
        "Role": "Target",
        "Alloy_Name_Raw": "Ti-6Al-4V",
        "Nominal_Composition": {
          "Composition_Type": "wt%",
          "Elements_Normalized": {
            "Ti": 89.0,
            "Al": 6.0,
            "V": 4.0,
            "other": 1.0
          }
        },
        "Measured_Composition": {
          "Composition_Type": null,
          "Elements_Normalized": null,
          "Measurement_Method": null
        },
        "Note": "Nominal composition of Ti-6Al-4V (Ti-6Al-4V) gas-atomized metallic powder used for LPBF fabrication"
      },
      "Process_Info": {
        "Process_Category": "Laser Powder Bed Fusion (LPBF) + Heat Treatment",
        "Process_Text": {
          "original": "LPBF using Concept Laser M2 (GE Additive, USA); layer thickness 50 um; rotation angle 67 deg; hatch distance 48 um; laser power 200 W; scan speed 1950 mm/s; volumetric energy density 42.73 J/mm3; post-heat treatment at 595 degC for 2 h; furnace cooling under argon atmosphere",
          "simplified": "LPBF with laser power 200 W, scan speed 1950 mm/s, VED 42.73 J/mm3, followed by low-temperature heat treatment at 595 degC for 2 h with furnace cooling"
        },
        "Equipment": "Concept Laser M2, GE Additive, USA",
        "Key_Params": {
          "Laser_Power_W": 200,
          "Scanning_Speed_mm_s": 1950,
          "Layer_Thickness_um": 50,
          "Hatch_Spacing_um": 48,
          "Volumetric_Energy_Density_J_mm3": 42.73,
          "Heat_Treatment_Temperature_C": 595,
          "Heat_Treatment_Time_h": 2,
          "Cooling_Medium": "Furnace (Argon)",
          "Rotation_Angle_deg": 67
        }
      },
      "Microstructure_Info": {
        "Microstructure_Text": {
          "original": "Acicular Widmanstätten alpha microstructure; alpha lath thickness similar to 2-1 but slightly thicker; prior-beta grain width influenced by processing parameters; high prediction uncertainty sample",
          "simplified": "Acicular Widmanstätten alpha+beta microstructure with fine alpha laths"
        },
        "Main_Phase": "Alpha + Beta",
        "Precipitates": [],
        "Porosity_pct": null,
        "Relative_Density_pct": null,
        "Grain_Size_avg_um": null,
        "Precipitate_Size_avg_nm": null,
        "Precipitate_Volume_Fraction_pct": null,
        "Phase_Fraction_pct": null,
        "Advanced_Quantitative_Features": {}
      },
      "Properties_Info": [
        {
          "Property_Name": "Ultimate_Tensile_Strength",
          "Test_Condition": "Strain rate 5e-3 s-1; digital image correlation (ARAMIS 12M)",
          "Value_Numeric": 1209.0,
          "Value_Range": null,
          "Value_StdDev": 8.0,
          "Unit": "MPa",
          "Test_Temperature_K": 298.15,
          "Strain_Rate_s1": "5e-3 s^-1",
          "Tensile_Speed_mm_min": null,
          "Hardness_Load": null,
          "Hardness_Dwell_Time_s": null,
          "Data_Source": "image",
          "Test_Specimen": "Dog-bone specimen, gauge length 5 mm, gauge width 2.5 mm, thickness 1.0 mm",
          "Note": "Three specimens tested; average value reported; high prediction uncertainty from GPR surrogate model"
        },
        {
          "Property_Name": "Elongation_Total",
          "Test_Condition": "Strain rate 5e-3 s-1; digital image correlation (ARAMIS 12M)",
          "Value_Numeric": 12.2,
          "Value_Range": null,
          "Value_StdDev": 2.1,
          "Unit": "%",
          "Test_Temperature_K": 298.15,
          "Strain_Rate_s1": "5e-3 s^-1",
          "Tensile_Speed_mm_min": null,
          "Hardness_Load": null,
          "Hardness_Dwell_Time_s": null,
          "Data_Source": "image",
          "Test_Specimen": "Dog-bone specimen, gauge length 5 mm, gauge width 2.5 mm, thickness 1.0 mm",
          "Note": "Three specimens tested; average value reported"
        }
      ]
    },
    {
      "Sample_ID": "3-1",
      "Gradient_Material": false,
      "Gradient_Group_ID": null,
      "Composition_Info": {
        "Role": "Target",
        "Alloy_Name_Raw": "Ti-6Al-4V",
        "Nominal_Composition": {
          "Composition_Type": "wt%",
          "Elements_Normalized": {
            "Ti": 89.0,
            "Al": 6.0,
            "V": 4.0,
            "other": 1.0
          }
        },
        "Measured_Composition": {
          "Composition_Type": null,
          "Elements_Normalized": null,
          "Measurement_Method": null
        },
        "Note": "Nominal composition of Ti-6Al-4V (Ti-6Al-4V) gas-atomized metallic powder used for LPBF fabrication; identified as optimal combination due to balanced high UTS and TE values"
      },
      "Process_Info": {
        "Process_Category": "Laser Powder Bed Fusion (LPBF) + Heat Treatment",
        "Process_Text": {
          "original": "LPBF using Concept Laser M2 (GE Additive, USA); layer thickness 50 um; rotation angle 67 deg; hatch distance 48 um; laser power 200 W; scan speed 1850 mm/s; volumetric energy density 45.04 J/mm3; post-heat treatment at 595 degC for 2 h; furnace cooling under argon atmosphere; identified as optimal combination for balanced high UTS and TE",
          "simplified": "LPBF with laser power 200 W, scan speed 1850 mm/s, VED 45.04 J/mm3, followed by low-temperature heat treatment at 595 degC for 2 h with furnace cooling; optimal balanced properties"
        },
        "Equipment": "Concept Laser M2, GE Additive, USA",
        "Key_Params": {
          "Laser_Power_W": 200,
          "Scanning_Speed_mm_s": 1850,
          "Layer_Thickness_um": 50,
          "Hatch_Spacing_um": 48,
          "Volumetric_Energy_Density_J_mm3": 45.04,
          "Heat_Treatment_Temperature_C": 595,
          "Heat_Treatment_Time_h": 2,
          "Cooling_Medium": "Furnace (Argon)",
          "Rotation_Angle_deg": 67
        }
      },
      "Microstructure_Info": {
        "Microstructure_Text": {
          "original": "Fully acicular Widmanstätten microstructure; alpha lath thickness ~0.97 um (slightly higher than 2-1); prior-beta grain width influences alpha lath formation; PF in (0001)alpha shows highest intensity among low-temperature HT samples indicating strongest fiber texture; SF frequency 36.80% between 0.4-0.5; intermediate ductility between 1-1 and 2-1",
          "simplified": "Fine acicular Widmanstätten alpha microstructure with alpha laths ~0.97 um; strong basal texture; balanced strength-ductility microstructure"
        },
        "Main_Phase": "Alpha + Beta",
        "Precipitates": [],
        "Porosity_pct": null,
        "Relative_Density_pct": null,
        "Grain_Size_avg_um": null,
        "Precipitate_Size_avg_nm": null,
        "Precipitate_Volume_Fraction_pct": null,
        "Phase_Fraction_pct": null,
        "Advanced_Quantitative_Features": {
          "Alpha_Lath_Thickness_um": 0.97,
          "Density_g_cm3": 4.418,
          "Schmid_Factor_Frequency_0.4_0.5_pct": 36.8
        }
      },
      "Properties_Info": [
        {
          "Property_Name": "Ultimate_Tensile_Strength",
          "Test_Condition": "Strain rate 5e-3 s-1; digital image correlation (ARAMIS 12M)",
          "Value_Numeric": 1186.0,
          "Value_Range": null,
          "Value_StdDev": 9.0,
          "Unit": "MPa",
          "Test_Temperature_K": 298.15,
          "Strain_Rate_s1": "5e-3 s^-1",
          "Tensile_Speed_mm_min": null,
          "Hardness_Load": null,
          "Hardness_Dwell_Time_s": null,
          "Data_Source": "image",
          "Test_Specimen": "Dog-bone specimen, gauge length 5 mm, gauge width 2.5 mm, thickness 1.0 mm",
          "Note": "Three specimens tested; average value reported; optimal balanced UTS and TE achieved"
        },
        {
          "Property_Name": "Elongation_Total",
          "Test_Condition": "Strain rate 5e-3 s-1; digital image correlation (ARAMIS 12M)",
          "Value_Numeric": 16.4,
          "Value_Range": null,
          "Value_StdDev": 0.7,
          "Unit": "%",
          "Test_Temperature_K": 298.15,
          "Strain_Rate_s1": "5e-3 s^-1",
          "Tensile_Speed_mm_min": null,
          "Hardness_Load": null,
          "Hardness_Dwell_Time_s": null,
          "Data_Source": "image",
          "Test_Specimen": "Dog-bone specimen, gauge length 5 mm, gauge width 2.5 mm, thickness 1.0 mm",
          "Note": "Three specimens tested; average value reported; SF frequency 36.80% indicates moderate slip activation"
        }
      ]
    },
    {
      "Sample_ID": "3-2",
      "Gradient_Material": false,
      "Gradient_Group_ID": null,
      "Composition_Info": {
        "Role": "Target",
        "Alloy_Name_Raw": "Ti-6Al-4V",
        "Nominal_Composition": {
          "Composition_Type": "wt%",
          "Elements_Normalized": {
            "Ti": 89.0,
            "Al": 6.0,
            "V": 4.0,
            "other": 1.0
          }
        },
        "Measured_Composition": {
          "Composition_Type": null,
          "Elements_Normalized": null,
          "Measurement_Method": null
        },
        "Note": "Nominal composition of Ti-6Al-4V (Ti-6Al-4V) gas-atomized metallic powder used for LPBF fabrication; achieves ultimate UTS and TE of 1190 MPa and 16.5%"
      },
      "Process_Info": {
        "Process_Category": "Laser Powder Bed Fusion (LPBF) + Heat Treatment",
        "Process_Text": {
          "original": "LPBF using Concept Laser M2 (GE Additive, USA); layer thickness 50 um; rotation angle 67 deg; hatch distance 48 um; laser power 200 W; scan speed 1900 mm/s; volumetric energy density 43.85 J/mm3; post-heat treatment at 595 degC for 2 h; furnace cooling under argon atmosphere; achieved ultimate UTS 1190 MPa and TE 16.5%",
          "simplified": "LPBF with laser power 200 W, scan speed 1900 mm/s, VED 43.85 J/mm3, followed by low-temperature heat treatment at 595 degC for 2 h with furnace cooling; achieves high balanced properties"
        },
        "Equipment": "Concept Laser M2, GE Additive, USA",
        "Key_Params": {
          "Laser_Power_W": 200,
          "Scanning_Speed_mm_s": 1900,
          "Layer_Thickness_um": 50,
          "Hatch_Spacing_um": 48,
          "Volumetric_Energy_Density_J_mm3": 43.85,
          "Heat_Treatment_Temperature_C": 595,
          "Heat_Treatment_Time_h": 2,
          "Cooling_Medium": "Furnace (Argon)",
          "Rotation_Angle_deg": 67
        }
      },
      "Microstructure_Info": {
        "Microstructure_Text": {
          "original": "Fully acicular Widmanstätten microstructure; alpha lath thickness ~0.90 um (similar to 3-1); prior-beta grain width influences microstructure; PF in (0001)alpha shows intermediate intensity between 2-1 and 3-1; SF frequency 46.38% between 0.4-0.5 indicating better ductility than 2-1; higher SF than 3-1 suggests easier slip activation",
          "simplified": "Fine acicular Widmanstätten alpha microstructure with alpha laths ~0.90 um; intermediate texture; favorable slip activation for ductility"
        },
        "Main_Phase": "Alpha + Beta",
        "Precipitates": [],
        "Porosity_pct": null,
        "Relative_Density_pct": null,
        "Grain_Size_avg_um": null,
        "Precipitate_Size_avg_nm": null,
        "Precipitate_Volume_Fraction_pct": null,
        "Phase_Fraction_pct": null,
        "Advanced_Quantitative_Features": {
          "Alpha_Lath_Thickness_um": 0.9,
          "Density_g_cm3": 4.412,
          "Schmid_Factor_Frequency_0.4_0.5_pct": 46.38,
          "Pole_Figure_Intensity_0001_alpha": "Intermediate between 2-1 and 3-1"
        }
      },
      "Properties_Info": [
        {
          "Property_Name": "Ultimate_Tensile_Strength",
          "Test_Condition": "Strain rate 5e-3 s-1; digital image correlation (ARAMIS 12M)",
          "Value_Numeric": 1190.0,
          "Value_Range": null,
          "Value_StdDev": 12.4,
          "Unit": "MPa",
          "Test_Temperature_K": 298.15,
          "Strain_Rate_s1": "5e-3 s^-1",
          "Tensile_Speed_mm_min": null,
          "Hardness_Load": null,
          "Hardness_Dwell_Time_s": null,
          "Data_Source": "image",
          "Test_Specimen": "Dog-bone specimen, gauge length 5 mm, gauge width 2.5 mm, thickness 1.0 mm",
          "Note": "Three specimens tested; average value reported; achieves high balanced UTS and TE (1190 MPa, 16.5%)"
        },
        {
          "Property_Name": "Elongation_Total",
          "Test_Condition": "Strain rate 5e-3 s-1; digital image correlation (ARAMIS 12M)",
          "Value_Numeric": 16.5,
          "Value_Range": null,
          "Value_StdDev": 1.3,
          "Unit": "%",
          "Test_Temperature_K": 298.15,
          "Strain_Rate_s1": "5e-3 s^-1",
          "Tensile_Speed_mm_min": null,
          "Hardness_Load": null,
          "Hardness_Dwell_Time_s": null,
          "Data_Source": "image",
          "Test_Specimen": "Dog-bone specimen, gauge length 5 mm, gauge width 2.5 mm, thickness 1.0 mm",
          "Note": "Three specimens tested; average value reported; SF frequency 46.38% indicates favorable slip activation; demonstrates balance achieved through framework"
        }
      ]
    },
    {
      "Sample_ID": "4-1",
      "Gradient_Material": false,
      "Gradient_Group_ID": null,
      "Composition_Info": {
        "Role": "Target",
        "Alloy_Name_Raw": "Ti-6Al-4V",
        "Nominal_Composition": {
          "Composition_Type": "wt%",
          "Elements_Normalized": {
            "Ti": 89.0,
            "Al": 6.0,
            "V": 4.0,
            "other": 1.0
          }
        },
        "Measured_Composition": {
          "Composition_Type": null,
          "Elements_Normalized": null,
          "Measurement_Method": null
        },
        "Note": "Nominal composition of Ti-6Al-4V (Ti-6Al-4V) gas-atomized metallic powder used for LPBF fabrication"
      },
      "Process_Info": {
        "Process_Category": "Laser Powder Bed Fusion (LPBF) + Heat Treatment",
        "Process_Text": {
          "original": "LPBF using Concept Laser M2 (GE Additive, USA); layer thickness 50 um; rotation angle 67 deg; hatch distance 48 um; laser power 200 W; scan speed 1700 mm/s; volumetric energy density 49.01 J/mm3; post-heat treatment at 595 degC for 2 h; furnace cooling under argon atmosphere",
          "simplified": "LPBF with laser power 200 W, scan speed 1700 mm/s, VED 49.01 J/mm3, followed by low-temperature heat treatment at 595 degC for 2 h with furnace cooling"
        },
        "Equipment": "Concept Laser M2, GE Additive, USA",
        "Key_Params": {
          "Laser_Power_W": 200,
          "Scanning_Speed_mm_s": 1700,
          "Layer_Thickness_um": 50,
          "Hatch_Spacing_um": 48,
          "Volumetric_Energy_Density_J_mm3": 49.01,
          "Heat_Treatment_Temperature_C": 595,
          "Heat_Treatment_Time_h": 2,
          "Cooling_Medium": "Furnace (Argon)",
          "Rotation_Angle_deg": 67
        }
      },
      "Microstructure_Info": {
        "Microstructure_Text": {
          "original": "Acicular Widmanstätten alpha microstructure; alpha lath thickness intermediate between 3-1/3-2 and 1-1 samples; prior-beta grain width influenced by processing parameters",
          "simplified": "Acicular Widmanstätten alpha+beta microstructure with intermediate alpha lath thickness"
        },
        "Main_Phase": "Alpha + Beta",
        "Precipitates": [],
        "Porosity_pct": null,
        "Relative_Density_pct": null,
        "Grain_Size_avg_um": null,
        "Precipitate_Size_avg_nm": null,
        "Precipitate_Volume_Fraction_pct": null,
        "Phase_Fraction_pct": null,
        "Advanced_Quantitative_Features": {}
      },
      "Properties_Info": [
        {
          "Property_Name": "Ultimate_Tensile_Strength",
          "Test_Condition": "Strain rate 5e-3 s-1; digital image correlation (ARAMIS 12M)",
          "Value_Numeric": 1130.0,
          "Value_Range": null,
          "Value_StdDev": 13.0,
          "Unit": "MPa",
          "Test_Temperature_K": 298.15,
          "Strain_Rate_s1": "5e-3 s^-1",
          "Tensile_Speed_mm_min": null,
          "Hardness_Load": null,
          "Hardness_Dwell_Time_s": null,
          "Data_Source": "image",
          "Test_Specimen": "Dog-bone specimen, gauge length 5 mm, gauge width 2.5 mm, thickness 1.0 mm",
          "Note": "Three specimens tested; average value reported; selected for highest EHVI value in 4th iteration; expanded Pareto front by 1.2% TE and 69.3 MPa UTS"
        },
        {
          "Property_Name": "Elongation_Total",
          "Test_Condition": "Strain rate 5e-3 s-1; digital image correlation (ARAMIS 12M)",
          "Value_Numeric": 17.6,
          "Value_Range": null,
          "Value_StdDev": 0.5,
          "Unit": "%",
          "Test_Temperature_K": 298.15,
          "Strain_Rate_s1": "5e-3 s^-1",
          "Tensile_Speed_mm_min": null,
          "Hardness_Load": null,
          "Hardness_Dwell_Time_s": null,
          "Data_Source": "image",
          "Test_Specimen": "Dog-bone specimen, gauge length 5 mm, gauge width 2.5 mm, thickness 1.0 mm",
          "Note": "Three specimens tested; average value reported; excellent ductility with moderate strength"
        }
      ]
    },
    {
      "Sample_ID": "4-2",
      "Gradient_Material": false,
      "Gradient_Group_ID": null,
      "Composition_Info": {
        "Role": "Target",
        "Alloy_Name_Raw": "Ti-6Al-4V",
        "Nominal_Composition": {
          "Composition_Type": "wt%",
          "Elements_Normalized": {
            "Ti": 89.0,
            "Al": 6.0,
            "V": 4.0,
            "other": 1.0
          }
        },
        "Measured_Composition": {
          "Composition_Type": null,
          "Elements_Normalized": null,
          "Measurement_Method": null
        },
        "Note": "Nominal composition of Ti-6Al-4V (Ti-6Al-4V) gas-atomized metallic powder used for LPBF fabrication"
      },
      "Process_Info": {
        "Process_Category": "Laser Powder Bed Fusion (LPBF) + Heat Treatment",
        "Process_Text": {
          "original": "LPBF using Concept Laser M2 (GE Additive, USA); layer thickness 50 um; rotation angle 67 deg; hatch distance 48 um; laser power 250 W; scan speed 1750 mm/s; volumetric energy density 47.61 J/mm3; post-heat treatment at 595 degC for 2 h; furnace cooling under argon atmosphere",
          "simplified": "LPBF with laser power 250 W, scan speed 1750 mm/s, VED 47.61 J/mm3, followed by low-temperature heat treatment at 595 degC for 2 h with furnace cooling"
        },
        "Equipment": "Concept Laser M2, GE Additive, USA",
        "Key_Params": {
          "Laser_Power_W": 250,
          "Scanning_Speed_mm_s": 1750,
          "Layer_Thickness_um": 50,
          "Hatch_Spacing_um": 48,
          "Volumetric_Energy_Density_J_mm3": 47.61,
          "Heat_Treatment_Temperature_C": 595,
          "Heat_Treatment_Time_h": 2,
          "Cooling_Medium": "Furnace (Argon)",
          "Rotation_Angle_deg": 67
        }
      },
      "Microstructure_Info": {
        "Microstructure_Text": {
          "original": "Acicular Widmanstätten alpha microstructure; combined effects of higher laser power and intermediate scan speed; prior-beta grain width influenced by processing parameters",
          "simplified": "Acicular Widmanstätten alpha+beta microstructure"
        },
        "Main_Phase": "Alpha + Beta",
        "Precipitates": [],
        "Porosity_pct": null,
        "Relative_Density_pct": null,
        "Grain_Size_avg_um": null,
        "Precipitate_Size_avg_nm": null,
        "Precipitate_Volume_Fraction_pct": null,
        "Phase_Fraction_pct": null,
        "Advanced_Quantitative_Features": {}
      },
      "Properties_Info": [
        {
          "Property_Name": "Ultimate_Tensile_Strength",
          "Test_Condition": "Strain rate 5e-3 s-1; digital image correlation (ARAMIS 12M)",
          "Value_Numeric": 1136.0,
          "Value_Range": null,
          "Value_StdDev": 4.0,
          "Unit": "MPa",
          "Test_Temperature_K": 298.15,
          "Strain_Rate_s1": "5e-3 s^-1",
          "Tensile_Speed_mm_min": null,
          "Hardness_Load": null,
          "Hardness_Dwell_Time_s": null,
          "Data_Source": "image",
          "Test_Specimen": "Dog-bone specimen, gauge length 5 mm, gauge width 2.5 mm, thickness 1.0 mm",
          "Note": "Three specimens tested; average value reported; selected for second highest EHVI value; values within Pareto front, failed to expand it"
        },
        {
          "Property_Name": "Elongation_Total",
          "Test_Condition": "Strain rate 5e-3 s-1; digital image correlation (ARAMIS 12M)",
          "Value_Numeric": 14.7,
          "Value_Range": null,
          "Value_StdDev": 2.2,
          "Unit": "%",
          "Test_Temperature_K": 298.15,
          "Strain_Rate_s1": "5e-3 s^-1",
          "Tensile_Speed_mm_min": null,
          "Hardness_Load": null,
          "Hardness_Dwell_Time_s": null,
          "Data_Source": "image",
          "Test_Specimen": "Dog-bone specimen, gauge length 5 mm, gauge width 2.5 mm, thickness 1.0 mm",
          "Note": "Three specimens tested; average value reported"
        }
      ]
    },
    {
      "Sample_ID": "5-1",
      "Gradient_Material": false,
      "Gradient_Group_ID": null,
      "Composition_Info": {
        "Role": "Target",
        "Alloy_Name_Raw": "Ti-6Al-4V",
        "Nominal_Composition": {
          "Composition_Type": "wt%",
          "Elements_Normalized": {
            "Ti": 89.0,
            "Al": 6.0,
            "V": 4.0,
            "other": 1.0
          }
        },
        "Measured_Composition": {
          "Composition_Type": null,
          "Elements_Normalized": null,
          "Measurement_Method": null
        },
        "Note": "Nominal composition of Ti-6Al-4V (Ti-6Al-4V) gas-atomized metallic powder used for LPBF fabrication"
      },
      "Process_Info": {
        "Process_Category": "Laser Powder Bed Fusion (LPBF) + Heat Treatment",
        "Process_Text": {
          "original": "LPBF using Concept Laser M2 (GE Additive, USA); layer thickness 50 um; rotation angle 67 deg; hatch distance 48 um; laser power 150 W; scan speed 1500 mm/s; volumetric energy density 41.66 J/mm3; post-heat treatment at 595 degC for 2 h; furnace cooling under argon atmosphere",
          "simplified": "LPBF with laser power 150 W, scan speed 1500 mm/s, VED 41.66 J/mm3, followed by low-temperature heat treatment at 595 degC for 2 h with furnace cooling"
        },
        "Equipment": "Concept Laser M2, GE Additive, USA",
        "Key_Params": {
          "Laser_Power_W": 150,
          "Scanning_Speed_mm_s": 1500,
          "Layer_Thickness_um": 50,
          "Hatch_Spacing_um": 48,
          "Volumetric_Energy_Density_J_mm3": 41.66,
          "Heat_Treatment_Temperature_C": 595,
          "Heat_Treatment_Time_h": 2,
          "Cooling_Medium": "Furnace (Argon)",
          "Rotation_Angle_deg": 67
        }
      },
      "Microstructure_Info": {
        "Microstructure_Text": {
          "original": "Acicular Widmanstätten alpha microstructure; lower laser power with moderate scan speed; high prediction uncertainty from GPR surrogate model; exploration-favorable selection",
          "simplified": "Acicular Widmanstätten alpha+beta microstructure with high uncertainty characteristics"
        },
        "Main_Phase": "Alpha + Beta",
        "Precipitates": [],
        "Porosity_pct": null,
        "Relative_Density_pct": null,
        "Grain_Size_avg_um": null,
        "Precipitate_Size_avg_nm": null,
        "Precipitate_Volume_Fraction_pct": null,
        "Phase_Fraction_pct": null,
        "Advanced_Quantitative_Features": {}
      },
      "Properties_Info": [
        {
          "Property_Name": "Ultimate_Tensile_Strength",
          "Test_Condition": "Strain rate 5e-3 s-1; digital image correlation (ARAMIS 12M)",
          "Value_Numeric": 1207.0,
          "Value_Range": null,
          "Value_StdDev": 10.2,
          "Unit": "MPa",
          "Test_Temperature_K": 298.15,
          "Strain_Rate_s1": "5e-3 s^-1",
          "Tensile_Speed_mm_min": null,
          "Hardness_Load": null,
          "Hardness_Dwell_Time_s": null,
          "Data_Source": "image",
          "Test_Specimen": "Dog-bone specimen, gauge length 5 mm, gauge width 2.5 mm, thickness 1.0 mm",
          "Note": "Three specimens tested; average value reported; high prediction uncertainty sample; exploration-favorable selection by EHVI"
        },
        {
          "Property_Name": "Elongation_Total",
          "Test_Condition": "Strain rate 5e-3 s-1; digital image correlation (ARAMIS 12M)",
          "Value_Numeric": 12.9,
          "Value_Range": null,
          "Value_StdDev": 1.2,
          "Unit": "%",
          "Test_Temperature_K": 298.15,
          "Strain_Rate_s1": "5e-3 s^-1",
          "Tensile_Speed_mm_min": null,
          "Hardness_Load": null,
          "Hardness_Dwell_Time_s": null,
          "Data_Source": "image",
          "Test_Specimen": "Dog-bone specimen, gauge length 5 mm, gauge width 2.5 mm, thickness 1.0 mm",
          "Note": "Three specimens tested; average value reported"
        }
      ]
    },
    {
      "Sample_ID": "5-2",
      "Gradient_Material": false,
      "Gradient_Group_ID": null,
      "Composition_Info": {
        "Role": "Target",
        "Alloy_Name_Raw": "Ti-6Al-4V",
        "Nominal_Composition": {
          "Composition_Type": "wt%",
          "Elements_Normalized": {
            "Ti": 89.0,
            "Al": 6.0,
            "V": 4.0,
            "other": 1.0
          }
        },
        "Measured_Composition": {
          "Composition_Type": null,
          "Elements_Normalized": null,
          "Measurement_Method": null
        },
        "Note": "Nominal composition of Ti-6Al-4V (Ti-6Al-4V) gas-atomized metallic powder used for LPBF fabrication; as-built condition (no post-heat treatment)"
      },
      "Process_Info": {
        "Process_Category": "Laser Powder Bed Fusion (LPBF) + Heat Treatment",
        "Process_Text": {
          "original": "LPBF using Concept Laser M2 (GE Additive, USA); layer thickness 50 um; rotation angle 67 deg; hatch distance 48 um; laser power 350 W; scan speed 1450 mm/s; volumetric energy density 100.0 J/mm3; as-built condition (no post-heat treatment); no cooling treatment applied",
          "simplified": "LPBF with laser power 350 W, scan speed 1450 mm/s, VED 100.0 J/mm3; as-built condition without heat treatment"
        },
        "Equipment": "Concept Laser M2, GE Additive, USA",
        "Key_Params": {
          "Laser_Power_W": 350,
          "Scanning_Speed_mm_s": 1450,
          "Layer_Thickness_um": 50,
          "Hatch_Spacing_um": 48,
          "Volumetric_Energy_Density_J_mm3": 100,
          "Heat_Treatment_Temperature_C": 25,
          "Heat_Treatment_Time_h": 0,
          "Cooling_Medium": "None (as-built)",
          "Rotation_Angle_deg": 67
        }
      },
      "Microstructure_Info": {
        "Microstructure_Text": {
          "original": "As-built acicular alpha prime martensite microstructure; highest VED (100.0 J/mm3) among all samples; no post-heat treatment applied; highest laser power with moderate scan speed; note: UTS and TE values are within the range of previous studies (not superior); only sample not surpassing initial dataset",
          "simplified": "As-built acicular alpha prime martensite microstructure with no heat treatment; higher VED processing"
        },
        "Main_Phase": "Alpha Prime Martensite",
        "Precipitates": [],
        "Porosity_pct": null,
        "Relative_Density_pct": null,
        "Grain_Size_avg_um": null,
        "Precipitate_Size_avg_nm": null,
        "Precipitate_Volume_Fraction_pct": null,
        "Phase_Fraction_pct": null,
        "Advanced_Quantitative_Features": {}
      },
      "Properties_Info": [
        {
          "Property_Name": "Ultimate_Tensile_Strength",
          "Test_Condition": "Strain rate 5e-3 s-1; digital image correlation (ARAMIS 12M)",
          "Value_Numeric": 1214.0,
          "Value_Range": null,
          "Value_StdDev": 21.5,
          "Unit": "MPa",
          "Test_Temperature_K": 298.15,
          "Strain_Rate_s1": "5e-3 s^-1",
          "Tensile_Speed_mm_min": null,
          "Hardness_Load": null,
          "Hardness_Dwell_Time_s": null,
          "Data_Source": "image",
          "Test_Specimen": "Dog-bone specimen, gauge length 5 mm, gauge width 2.5 mm, thickness 1.0 mm",
          "Note": "Three specimens tested; average value reported; high prediction uncertainty sample; only sample not surpassing initial dataset performance"
        },
        {
          "Property_Name": "Elongation_Total",
          "Test_Condition": "Strain rate 5e-3 s-1; digital image correlation (ARAMIS 12M)",
          "Value_Numeric": 8.64,
          "Value_Range": null,
          "Value_StdDev": 1.4,
          "Unit": "%",
          "Test_Temperature_K": 298.15,
          "Strain_Rate_s1": "5e-3 s^-1",
          "Tensile_Speed_mm_min": null,
          "Hardness_Load": null,
          "Hardness_Dwell_Time_s": null,
          "Data_Source": "image",
          "Test_Specimen": "Dog-bone specimen, gauge length 5 mm, gauge width 2.5 mm, thickness 1.0 mm",
          "Note": "Three specimens tested; average value reported; lowest ductility among all samples; characteristic of as-built alpha prime martensite"
        }
      ]
    }
  ]
}
