Repository: leeleolay/KnowMat

# **KnowMat**: Agentic Pipeline for Materials Science Data Extraction
*Figure: Schematic of the KnowMat agentic pipeline for extracting structured materials data from scientific literature.*

---

## Overview

**KnowMat** is an advanced, AI-powered Agentic pipeline that automatically extracts structured, machine-readable materials science data from unstructured scientific literature (`.pdf` / `.txt`). Built on **LangGraph** and powered by **OpenAI-compatible LLM APIs** (including ERNIE/Qianfan), KnowMat orchestrates multiple intelligent agents that collaborate to parse papers, extract compositions, processing conditions, characterization details, and material properties with high accuracy.

### Key Capabilities

- **Research-scale extraction**: Batch process entire folders of PDF/TXT files
- **High accuracy**: Multi-agent architecture with iterative refinement (up to 3 extraction/evaluation cycles)
- **Advanced PDF parsing**: Uses **PaddleOCR-VL** for robust OCR-based PDF parsing
- **Two-stage validation**: Rule-based aggregation + LLM-based hallucination correction
- **Property standardization**: Automatic mapping of property names to standard forms
- **Quality assurance**: Confidence scoring, flagging system for human review (if necessary), and human review guides
- **ML-ready output**: Structured JSON format designed for database ingestion and machine learning

---

## Key Features

### 🤖 **Multi-Agent Architecture**
- **Parser Agent**: PaddleOCR-VL based PDF parsing
  - Converts PDF pages to images and runs OCR page-by-page
  - Stores page images and raw OCR output for debugging
  - Produces clean text for downstream extraction
- **Subfield Detection Agent**: Identifies paper type (experimental/computational/ML) and tailors extraction prompts
- **Extraction Agent**: GPT-5 powered structured data extraction using TrustCall
- **Evaluation Agent**: Iterative quality assessment with confidence scoring (up to 3 cycles)
- **Two-Stage Manager**:
  - **Stage 1 (Aggregation)**: Fast, rule-based merging of extraction runs
  - **Stage 2 (Validation)**: LLM-based hallucination detection and correction
- **Flagging Agent**: Final quality assessment and human review recommendations (if necessary)

### 📊 **Comprehensive Data Extraction**
- Material compositions (elements, stoichiometry, normalized formulas)
- Processing conditions (temperature, pressure, atmosphere, time)
- Characterization methods and results
- Material properties with ML-ready format:
  - Exact values, ranges, inequalities (>, <, ≥, ≤)
  - Numeric extraction with proper handling of qualitative properties
  - Value types: exact, lower_bound, upper_bound, range, qualitative

### 🔬 **Property Standardization**
- Automatic mapping of property names to standard forms using the configured LLM
- Handles symbols, abbreviations, and domain-specific terminology

### 🛡️ **Quality Assurance**
- Confidence scoring for each extraction run
- Hallucination detection using evaluation feedback
- Flagging system for human review
- Detailed rationales and review guides

### ⚡ **Production Features**
- Batch processing of entire PDF folders
- Per-paper output directories with structured organization
- Comprehensive JSON output with extraction metadata
- Human-readable analysis reports
- LangSmith tracing integration for debugging
- Per-agent model configuration for cost/quality optimization

---

## Output Structure

Each processed paper creates a dedicated folder:

```
data/processed/
└── <PaperName>/
    ├── <PaperName>_extraction.json          # Final structured data
    ├── <PaperName>_analysis_report.txt      # Human-readable summary
    ├── <PaperName>_runs.json                # All extraction runs with metadata
    ├── paddleocrvl_parse/                    # Only for PDF inputs
    │   ├── <PaperName>_final_output.md       # Parsed markdown text
    │   ├── <PaperName>_parse_metadata.json   # OCR parser metadata
    │   ├── page_images/                      # Rendered page images
    │   └── ocr_raw/                          # Raw OCR output per page
    └── txt_parse/                            # Only for TXT inputs
        ├── <PaperName>_final_output.md
        └── <PaperName>_parse_metadata.json
```

---

### Prerequisites

1. **Python 3.11** with Conda
2. **OpenAI-compatible LLM API key** (e.g. ERNIE/Qianfan)
3. **LangChain API Key** (optional, for LangSmith tracing)

## Usage

### Basic Command Line Usage

Process a single folder of files (`.pdf` and/or `.txt`):

```bash
python -m knowmat --input-folder path/to/files --output-dir output/directory
```

Behavior:
- `.pdf` -> uses local PaddleOCR-VL 1.5 model for parsing, then LLM extraction.
- `.txt` -> skips OCR and directly runs LLM extraction using `LLM_API_KEY/LLM_BASE_URL/LLM_MODEL`.

# Process entire folder
python -m knowmat --input-folder data/raw/papers --output-dir data/processed

File: data/处理后/Microstructural_evolution_and_mechanical_properties_of_differently/Microstructural_evolution_and_mechanical_properties_of_differently_extraction.json (part 1 of 2)
{
  "Paper_Metadata": {
    "Paper_Title": "Microstructural evolution and mechanical properties of differently heat-treated binder jet printed samples from gas- and water-atomized alloy 625 powders",
    "DOI": "10.1016/j.actamat.2016.11.021"
  },
  "items": [
    {
      "Sample_ID": "GA_BJP_1225C",
      "Gradient_Material": false,
      "Gradient_Group_ID": null,
      "Composition_Info": {
        "Role": "Target",
        "Alloy_Name_Raw": "Alloy 625 (gas-atomized)",
        "Nominal_Composition": {
          "Composition_Type": "wt%",
          "Elements_Normalized": {
            "Cr": 21.5,
            "Fe": 4.2,
            "Nb": 3.3,
            "Mo": 8.9,
            "Mn": 0.4,
            "Si": 0.4,
            "Ni": 61.3
          }
        },
        "Measured_Composition": {
          "Composition_Type": "wt%",
          "Elements_Normalized": {
            "Ni": 61.04,
            "Cr": 21.8,
            "Fe": 4.4,
            "Nb": 3.6,
            "Ti": 0.02,
            "Mn": 0.4,
            "Mo": 8.0,
            "Al": 0.02,
            "Co": 0.22,
            "Si": 0.5
          },
          "Measurement_Method": "EDS (SEM)"
        },
        "Note": "Nominal composition from manufacturer (Carpenter Technology Corporation). GA powder oxygen content 0.04 wt%, carbon content 0.01 wt% (as-received by LECO analysis). Ni computed as balance. Nominal composition provided by supplier; Al, Ti not reported for GA by supplier."
      },
      "Process_Info": {
        "Process_Category": "Powder Metallurgy",
        "Process_Text": {
          "original": "Gas-atomized alloy 625 powder (Carpenter Technology Corporation, N2 gas atomized) binder jet printed using M-Flex ExOne BJP printer. Green parts cured at 175°C in a JPW Design & Manufacturing furnace. Sintered in a Lindberg tube furnace in an alumina powder bed under vacuum with the following heating profile: 5°C/min from RT to 600°C, 3.2°C/min to 1000°C, 2.8°C/min to 1225°C, held for 4 h, cooled at 1°C/min to 1200°C, 3.1°C/min to 500°C, then cooled to RT.",
          "simplified": "BJP printed (M-Flex ExOne), cured at 175°C, vacuum sintered at 1225°C for 4 h in alumina powder bed (Lindberg tube furnace)."
        },
        "Equipment": "M-Flex ExOne binder jet printer; JPW Design & Manufacturing furnace (curing); Lindberg tube furnace (sintering)",
        "Key_Params": {
          "Curing_Temperature_C": 175,
          "Atmosphere": "Vacuum",
          "Cooling_Rate_Stage1_C_per_min": 1,
          "Cooling_Rate_Stage2_C_per_min": 3.1,
          "Sintering_Temperature_C": 1225,
          "Heating_Stage2_End_C": 1000,
          "Heating_Rate_Stage3_C_per_min": 2.8,
          "Sintering_Time_h": 4,
          "Powder_Bed_Material": "Alumina",
          "Cooling_Stage1_End_C": 1200,
          "Cooling_Stage2_End_C": 500,
          "Heating_Rate_Stage1_C_per_min": 5,
          "Heating_Stage1_End_C": 600,
          "Heating_Rate_Stage2_C_per_min": 3.2
        }
      },
      "Microstructure_Info": {
        "Microstructure_Text": {
          "original": "GA samples sintered at 1225°C were porous and partially connected, indicating sub-optimal sintering temperature. Two pore types present: large pores at grain boundaries and small pores within grains. The latter probably originated from pores within powder particles unable to annihilate. Carbide precipitates detected at grain boundaries forming during cooling. Grain size 39 ± 4 μm by ImageJ; average pore size 41 ± 18 μm.",
          "simplified": "Partially sintered GA sample with large inter-particle and intra-grain pores; carbides at grain boundaries; equiaxed grains 39 μm average; relative density 85%."
        },
        "Main_Phase": "Gamma matrix (FCC)",
        "Precipitates": [
          {
            "Phase_Type": "MC carbide",
            "Volume_Fraction_pct": null
          },
          {
            "Phase_Type": "Cr2O3",
            "Volume_Fraction_pct": null
          },
          {
            "Phase_Type": "delta-Ni3Nb",
            "Volume_Fraction_pct": null
          }
        ],
        "Porosity_pct": null,
        "Relative_Density_pct": 85.0,
        "Grain_Size_avg_um": 39.0,
        "Precipitate_Size_avg_nm": null,
        "Precipitate_Volume_Fraction_pct": null,
        "Phase_Fraction_pct": null,
        "Advanced_Quantitative_Features": {
          "ASTM_Grain_Size_Number_range": "5.5-6.5",
          "Pore_Size_avg_um": 41,
          "Pore_Size_stddev_um": 18,
          "Lattice_Parameter_Angstrom": 3.5758,
          "Grain_Size_ImageJ_avg_um": 39,
          "Grain_Size_ImageJ_stddev_um": 4
        }
      },
      "Properties_Info": [
        {
          "Property_Name": "Hardness_HV",
          "Test_Condition": "Vickers microhardness at room temperature",
          "Value_Numeric": 160.0,
          "Value_Range": null,
          "Value_StdDev": 15.0,
          "Unit": "HV",
          "Test_Temperature_K": 298.15,
          "Strain_Rate_s1": null,
          "Tensile_Speed_mm_min": null,
          "Hardness_Load": "100 gf",
          "Hardness_Dwell_Time_s": 10.0,
          "Data_Source": "text",
          "Test_Specimen": null,
          "Note": "HV0.1 scale; Leco LM 800 microhardness tester"
        }
      ]
    },
    {
      "Sample_ID": "GA_BJP_1240C",
      "Gradient_Material": false,
      "Gradient_Group_ID": null,
      "Composition_Info": {
        "Role": "Target",
        "Alloy_Name_Raw": "Alloy 625 (gas-atomized)",
        "Nominal_Composition": {
          "Composition_Type": "wt%",
          "Elements_Normalized": {
            "Cr": 21.5,
            "Fe": 4.2,
            "Nb": 3.3,
            "Mo": 8.9,
            "Mn": 0.4,
            "Si": 0.4,
            "Ni": 61.3
          }
        },
        "Measured_Composition": {
          "Composition_Type": "wt%",
          "Elements_Normalized": {
            "Ti": 0.02,
            "Mn": 0.4,
            "Si": 0.5,
            "Ni": 61.04,
            "Fe": 4.4,
            "Al": 0.02,
            "Co": 0.22,
            "Cr": 21.8,
            "Nb": 3.6,
            "Mo": 8.0
          },
          "Measurement_Method": "EDS (SEM)"
        },
        "Note": "Nominal from manufacturer (Carpenter Technology). GA powder O=0.04 wt%, C=0.01 wt% (LECO). Ni computed as balance."
      },
      "Process_Info": {
        "Process_Category": "Powder Metallurgy",
        "Process_Text": {
          "original": "Gas-atomized alloy 625 powder binder jet printed using M-Flex ExOne BJP printer. Green parts cured at 175°C in JPW Design & Manufacturing furnace. Sintered in Lindberg tube furnace, alumina powder bed, vacuum: 5°C/min to 600°C, 3.2°C/min to 1000°C, 2.8°C/min to 1240°C, held 4 h, cooled 1°C/min to 1200°C, 3.1°C/min to 500°C, then RT.",
          "simplified": "BJP printed (M-Flex ExOne), cured at 175°C, vacuum sintered at 1240°C for 4 h."
        },
        "Equipment": "M-Flex ExOne binder jet printer; JPW Design & Manufacturing furnace (curing); Lindberg tube furnace (sintering)",
        "Key_Params": {
          "Powder_Bed_Material": "Alumina",
          "Curing_Temperature_C": 175,
          "Sintering_Temperature_C": 1240,
          "Sintering_Time_h": 4,
          "Atmosphere": "Vacuum"
        }
      },
      "Microstructure_Info": {
        "Microstructure_Text": {
          "original": "GA sample sintered at 1240°C showing progression from porous to denser microstructure. Grain size 45 ± 11 μm by ImageJ; pore size 36 ± 10 μm. Pores at grain boundaries and within grains.",
          "simplified": "GA sintered at 1240°C; equiaxed grains ~45 μm; average pore size 36 μm."
        },
        "Main_Phase": "Gamma matrix (FCC)",
        "Precipitates": [
          {
            "Phase_Type": "MC carbide",
            "Volume_Fraction_pct": null
          },
          {
            "Phase_Type": "Cr2O3",
            "Volume_Fraction_pct": null
          },
          {
            "Phase_Type": "delta-Ni3Nb",
            "Volume_Fraction_pct": null
          }
        ],
        "Porosity_pct": null,
        "Relative_Density_pct": null,
        "Grain_Size_avg_um": 45.0,
        "Precipitate_Size_avg_nm": null,
        "Precipitate_Volume_Fraction_pct": null,
        "Phase_Fraction_pct": null,
        "Advanced_Quantitative_Features": {
          "Pore_Size_avg_um": 36,
          "Pore_Size_stddev_um": 10,
          "Grain_Size_ImageJ_avg_um": 45,
          "Grain_Size_ImageJ_stddev_um": 11,
          "ASTM_Grain_Size_Number_range": "5.0-6.5"
        }
      },
      "Properties_Info": [
        {
          "Property_Name": "Hardness_HV",
          "Test_Condition": "Vickers microhardness at room temperature",
          "Value_Numeric": 184.0,
          "Value_Range": null,
          "Value_StdDev": 13.0,
          "Unit": "HV",
          "Test_Temperature_K": 298.15,
          "Strain_Rate_s1": null,
          "Tensile_Speed_mm_min": null,
          "Hardness_Load": "100 gf",
          "Hardness_Dwell_Time_s": 10.0,
          "Data_Source": "text",
          "Test_Specimen": null,
          "Note": "HV0.1 scale; Leco LM 800 microhardness tester"
        }
      ]
    },
    {
      "Sample_ID": "GA_BJP_1255C",
      "Gradient_Material": false,
      "Gradient_Group_ID": null,
      "Composition_Info": {
        "Role": "Target",
        "Alloy_Name_Raw": "Alloy 625 (gas-atomized)",
        "Nominal_Composition": {
          "Composition_Type": "wt%",
          "Elements_Normalized": {
            "Ni": 61.3,
            "Cr": 21.5,
            "Fe": 4.2,
            "Nb": 3.3,
            "Mo": 8.9,
            "Mn": 0.4,
            "Si": 0.4
          }
        },
        "Measured_Composition": {
          "Composition_Type": "wt%",
          "Elements_Normalized": {
            "Fe": 4.4,
            "Mo": 8.0,
            "Al": 0.02,
            "Ti": 0.02,
            "Ni": 61.04,
            "Nb": 3.6,
            "Co": 0.22,
            "Mn": 0.4,
            "Si": 0.5,
            "Cr": 21.8
          },
          "Measurement_Method": "EDS (SEM)"
        },
        "Note": "Nominal from manufacturer (Carpenter Technology). GA powder O=0.04 wt%, C=0.01 wt% (LECO). Ni computed as balance."
      },
      "Process_Info": {
        "Process_Category": "Powder Metallurgy",
        "Process_Text": {
          "original": "Gas-atomized alloy 625 powder binder jet printed using M-Flex ExOne BJP printer. Green parts cured at 175°C in JPW Design & Manufacturing furnace. Sintered in Lindberg tube furnace, alumina powder bed, vacuum: 5°C/min to 600°C, 3.2°C/min to 1000°C, 2.8°C/min to 1255°C, held 4 h, cooled 1°C/min to 1200°C, 3.1°C/min to 500°C, then RT.",
          "simplified": "BJP printed, cured 175°C, vacuum sintered at 1255°C for 4 h."
        },
        "Equipment": "M-Flex ExOne binder jet printer; JPW Design & Manufacturing furnace; Lindberg tube furnace",
        "Key_Params": {
          "Sintering_Time_h": 4,
          "Atmosphere": "Vacuum",
          "Powder_Bed_Material": "Alumina",
          "Curing_Temperature_C": 175,
          "Sintering_Temperature_C": 1255
        }
      },
      "Microstructure_Info": {
        "Microstructure_Text": {
          "original": "GA sample sintered at 1255°C with reduced porosity compared to 1225°C. Grain size 62 ± 20 μm; pore size 27 ± 13 μm.",
          "simplified": "GA sintered at 1255°C; equiaxed grains ~62 μm; pore size 27 μm."
        },
        "Main_Phase": "Gamma matrix (FCC)",
        "Precipitates": [
          {
            "Phase_Type": "MC carbide",
            "Volume_Fraction_pct": null
          },
          {
            "Phase_Type": "Cr2O3",
            "Volume_Fraction_pct": null
          }
        ],
        "Porosity_pct": null,
        "Relative_Density_pct": null,
        "Grain_Size_avg_um": 62.0,
        "Precipitate_Size_avg_nm": null,
        "Precipitate_Volume_Fraction_pct": null,
        "Phase_Fraction_pct": null,
        "Advanced_Quantitative_Features": {
          "Grain_Size_ImageJ_stddev_um": 20,
          "ASTM_Grain_Size_Number_range": "4.5-6.0",
          "Pore_Size_avg_um": 27,
          "Pore_Size_stddev_um": 13,
          "Grain_Size_ImageJ_avg_um": 62
        }
      },
      "Properties_Info": [
        {
          "Property_Name": "Hardness_HV",
          "Test_Condition": "Vickers microhardness at room temperature",
          "Value_Numeric": 192.0,
          "Value_Range": null,
          "Value_StdDev": 7.0,
          "Unit": "HV",
          "Test_Temperature_K": 298.15,
          "Strain_Rate_s1": null,
          "Tensile_Speed_mm_min": null,
          "Hardness_Load": "100 gf",
          "Hardness_Dwell_Time_s": 10.0,
          "Data_Source": "text",
          "Test_Specimen": null,
          "Note": "HV0.1 scale; Leco LM 800"
        }
      ]
    },
    {
      "Sample_ID": "GA_BJP_1270C",
      "Gradient_Material": false,
      "Gradient_Group_ID": null,
      "Composition_Info": {
        "Role": "Target",
        "Alloy_Name_Raw": "Alloy 625 (gas-atomized)",
        "Nominal_Composition": {
          "Composition_Type": "wt%",
          "Elements_Normalized": {
            "Mo": 8.9,
            "Mn": 0.4,
            "Si": 0.4,
            "Ni": 61.3,
            "Cr": 21.5,
            "Fe": 4.2,
            "Nb": 3.3
          }
        },
        "Measured_Composition": {
          "Composition_Type": "wt%",
          "Elements_Normalized": {
            "Fe": 4.4,
            "Nb": 3.6,
            "Mo": 8.0,
            "Al": 0.02,
            "Si": 0.5,
            "Ni": 61.04,
            "Cr": 21.8,
            "Mn": 0.4,
            "Ti": 0.02,
            "Co": 0.22
          },
          "Measurement_Method": "EDS (SEM)"
        },
        "Note": "GA powder O=0.04 wt%, C=0.01 wt% (LECO as-received). Ni computed as balance."
      },
      "Process_Info": {
        "Process_Category": "Powder Metallurgy",
        "Process_Text": {
          "original": "Gas-atomized alloy 625 powder binder jet printed using M-Flex ExOne BJP printer. Green parts cured at 175°C in JPW Design & Manufacturing furnace. Sintered in Lindberg tube furnace, alumina powder bed, vacuum: 5°C/min to 600°C, 3.2°C/min to 1000°C, 2.8°C/min to 1270°C, held 4 h, cooled 1°C/min to 1200°C, 3.1°C/min to 500°C, then RT.",
          "simplified": "BJP printed, cured 175°C, vacuum sintered at 1270°C for 4 h."
        },
        "Equipment": "M-Flex ExOne binder jet printer; JPW Design & Manufacturing furnace; Lindberg tube furnace",
        "Key_Params": {
          "Curing_Temperature_C": 175,
          "Sintering_Temperature_C": 1270,
          "Sintering_Time_h": 4,
          "Atmosphere": "Vacuum",
          "Powder_Bed_Material": "Alumina"
        }
      },
      "Microstructure_Info": {
        "Microstructure_Text": {
          "original": "GA sample sintered at 1270°C showing equiaxed grains, most pores within grains disappeared. Grain size 69 ± 23 μm; average pore size 20 ± 4 μm. Relative density close to 95%.",
          "simplified": "GA sintered at 1270°C; equiaxed grains ~69 μm; most internal pores eliminated; relative density ~95%."
        },
        "Main_Phase": "Gamma matrix (FCC)",
        "Precipitates": [
          {
            "Phase_Type": "MC carbide",
            "Volume_Fraction_pct": null
          },
          {
            "Phase_Type": "Cr2O3",
            "Volume_Fraction_pct": null
          }
        ],
        "Porosity_pct": null,
        "Relative_Density_pct": 95.0,
        "Grain_Size_avg_um": 69.0,
        "Precipitate_Size_avg_nm": null,
        "Precipitate_Volume_Fraction_pct": null,
        "Phase_Fraction_pct": null,
        "Advanced_Quantitative_Features": {
          "Grain_Size_ImageJ_avg_um": 69,
          "Grain_Size_ImageJ_stddev_um": 23,
          "ASTM_Grain_Size_Number_range": "4.0-5.5",
          "Pore_Size_avg_um": 20,
          "Pore_Size_stddev_um": 4
        }
      },
      "Properties_Info": [
        {
          "Property_Name": "Hardness_HV",
          "Test_Condition": "Vickers microhardness at room temperature",
          "Value_Numeric": 197.0,
          "Value_Range": null,
          "Value_StdDev": 8.0,
          "Unit": "HV",
          "Test_Temperature_K": 298.15,
          "Strain_Rate_s1": null,
          "Tensile_Speed_mm_min": null,
          "Hardness_Load": "100 gf",
          "Hardness_Dwell_Time_s": 10.0,
          "Data_Source": "text",
          "Test_Specimen": null,
          "Note": "HV0.1 scale; Leco LM 800"
        }
      ]
    },
    {
      "Sample_ID": "GA_BJP_1285C",
      "Gradient_Material": false,
      "Gradient_Group_ID": null,
      "Composition_Info": {
        "Role": "Target",
        "Alloy_Name_Raw": "Alloy 625 (gas-atomized)",
        "Nominal_Composition": {
          "Composition_Type": "wt%",
          "Elements_Normalized": {
            "Mo": 8.9,
            "Mn": 0.4,
            "Si": 0.4,
            "Ni": 61.3,
            "Cr": 21.5,
            "Fe": 4.2,
            "Nb": 3.3
          }
        },
        "Measured_Composition": {
          "Composition_Type": "wt%",
          "Elements_Normalized": {
            "Ti": 0.02,
            "Co": 0.22,
            "Si": 0.5,
            "Ni": 61.04,
            "Nb": 3.6,
            "Mo": 8.0,
            "Mn": 0.4,
            "Cr": 21.8,
            "Fe": 4.4,
            "Al": 0.02
          },
          "Measurement_Method": "EDS (SEM)"
        },
        "Note": "GA powder O=0.04 wt%, C=0.01 wt% (LECO as-received); after printing/curing: O=0.28 wt%, C=0.44 wt%. Ni computed as balance."
      },
      "Process_Info": {
        "Process_Category": "Powder Metallurgy",
        "Process_Text": {
          "original": "Gas-atomized alloy 625 powder binder jet printed using M-Flex ExOne BJP printer. Green parts cured at 175°C in JPW Design & Manufacturing furnace. Sintered in Lindberg tube furnace, alumina powder bed, vacuum: 5°C/min to 600°C, 3.2°C/min to 1000°C, 2.8°C/min to 1285°C, held 4 h, cooled 1°C/min to 1200°C, 3.1°C/min to 500°C, then RT. Super-solidus liquid phase sintering active at ≥1283°C.",
          "simplified": "BJP printed, cured 175°C, vacuum sintered at 1285°C for 4 h; super-solidus liquid phase sintering active."
        },
        "Equipment": "M-Flex ExOne binder jet printer; JPW Design & Manufacturing furnace; Lindberg tube furnace",
        "Key_Params": {
          "Sintering_Temperature_C": 1285,
          "Sintering_Time_h": 4,
          "Atmosphere": "Vacuum",
          "Powder_Bed_Material": "Alumina",
          "Sintering_Mechanism": "Super-solidus liquid phase sintering",
          "Curing_Temperature_C": 175
        }
      },
      "Microstructure_Info": {
        "Microstructure_Text": {
          "original": "GA sample sintered at 1285°C showing highest density (99.2%). Equiaxed grains with super-solidus liquid phase sintering active. Grain size 89 ± 21 μm; small average pore size 4.5 ± 1.2 μm. MC carbides and M6C at grain boundary triple points identified by EDS. Elemental segregation of Nb, Mo, Cr at grain boundaries. SEM with EDS confirms carbide composition (C, Cr, Mo, Nb, Ni). Mostly ductile fracture dimples in tensile fracture surface.",
          "simplified": "Fully dense GA sample (99.2%) sintered at 1285°C; equiaxed grains 89 μm; small residual pores 4.5 μm; MC/M6C/M23C6 carbides at grain boundaries; primarily ductile fracture."
        },
        "Main_Phase": "Gamma matrix (FCC)",
        "Precipitates": [
          {
            "Phase_Type": "MC carbide",
            "Volume_Fraction_pct": null
          },
          {
            "Phase_Type": "M23C6 carbide",
            "Volume_Fraction_pct": null
          },
          {
            "Phase_Type": "M6C carbide",
            "Volume_Fraction_pct": null
          },
          {
            "Phase_Type": "Cr2O3",
            "Volume_Fraction_pct": null
          },
          {
            "Phase_Type": "delta-Ni3Nb",
            "Volume_Fraction_pct": null
          }
        ],
        "Porosity_pct": null,
        "Relative_Density_pct": 99.2,
        "Grain_Size_avg_um": 89.0,
        "Precipitate_Size_avg_nm": null,
        "Precipitate_Volume_Fraction_pct": null,
        "Phase_Fraction_pct": null,
        "Advanced_Quantitative_Features": {
          "Grain_Size_ImageJ_avg_um": 89,
          "Grain_Size_ImageJ_stddev_um": 21,
          "ASTM_Grain_Size_Number_range": "3.5-4.5",
          "Pore_Size_avg_um": 4.5,
          "Pore_Size_stddev_um": 1.2
        }
      },
      "Properties_Info": [
        {
          "Property_Name": "Yield_Strength",
          "Test_Condition": "Rate-controlled tensile test at room temperature; YS0.02% offset",
          "Value_Numeric": 376.0,
          "Value_Range": null,
          "Value_StdDev": 14.0,
          "Unit": "MPa",
          "Test_Temperature_K": 298.15,
          "Strain_Rate_s1": null,
          "Tensile_Speed_mm_min": 5.0,
          "Hardness_Load": null,
          "Hardness_Dwell_Time_s": null,
          "Data_Source": "text",
          "Test_Specimen": "ASTM standard metallic tensile specimen; 125 mm long, 12.5 mm wide, 7.5 mm thick, gauge length 29 mm",
          "Note": "0.02% offset yield strength; MTS 880"
        },
        {
          "Property_Name": "Ultimate_Tensile_Strength",
          "Test_Condition": "Rate-controlled tensile test at room temperature",
          "Value_Numeric": 644.0,
          "Value_Range": null,
          "Value_StdDev": 16.0,
          "Unit": "MPa",
          "Test_Temperature_K": 298.15,
          "Strain_Rate_s1": null,
          "Tensile_Speed_mm_min": 5.0,
          "Hardness_Load": null,
          "Hardness_Dwell_Time_s": null,
          "Data_Source": "text",
          "Test_Specimen": "ASTM standard metallic tensile specimen; 125 mm long, 12.5 mm wide, 7.5 mm thick, gauge length 29 mm",
          "Note": "MTS 880"
        },
        {
          "Property_Name": "Elongation_Total",
          "Test_Condition": "Rate-controlled tensile test at room temperature",
          "Value_Numeric": 47.0,
          "Value_Range": null,
          "Value_StdDev": 2.7,
          "Unit": "%",
          "Test_Temperature_K": 298.15,
          "Strain_Rate_s1": null,
          "Tensile_Speed_mm_min": 5.0,
          "Hardness_Load": null,
          "Hardness_Dwell_Time_s": null,
          "Data_Source": "text",
          "Test_Specimen": "ASTM standard metallic tensile specimen; gauge length 29 mm",
          "Note": "Reported as generic Elongation in paper; mapped to Elongation_Total"
        },
        {
          "Property_Name": "Hardness_HV",
          "Test_Condition": "Vickers microhardness at room temperature",
          "Value_Numeric": 213.0,
          "Value_Range": null,
          "Value_StdDev": 6.0,
          "Unit": "HV",
          "Test_Temperature_K": 298.15,
          "Strain_Rate_s1": null,
          "Tensile_Speed_mm_min": null,
          "Hardness_Load": "100 gf",
          "Hardness_Dwell_Time_s": 10.0,
          "Data_Source": "text",
          "Test_Specimen": null,
          "Note": "HV0.1 scale; Leco LM 800"
        }
      ]
    },
    {
      "Sample_ID": "GA_BJP_1300C",
      "Gradient_Material": false,
      "Gradient_Group_ID": null,
      "Composition_Info": {
        "Role": "Target",
        "Alloy_Name_Raw": "Alloy 625 (gas-atomized)",
        "Nominal_Composition": {
          "Composition_Type": "wt%",
          "Elements_Normalized": {
            "Nb": 3.3,
            "Mo": 8.9,
            "Mn": 0.4,
            "Si": 0.4,
            "Ni": 61.3,
            "Cr": 21.5,
            "Fe": 4.2
          }
        },
        "Measured_Composition": {
          "Composition_Type": "wt%",
          "Elements_Normalized": {
            "Mo": 8.0,
            "Al": 0.02,
            "Ni": 61.04,
            "Cr": 21.8,
            "Ti": 0.02,
            "Co": 0.22,
            "Mn": 0.4,
            "Si": 0.5,
            "Fe": 4.4,
            "Nb": 3.6
          },
          "Measurement_Method": "EDS (SEM)"
        },
        "Note": "GA powder O=0.04 wt%, C=0.01 wt% (LECO). Ni computed as balance."
      },
      "Process_Info": {
        "Process_Category": "Powder Metallurgy",
        "Process_Text": {
          "original": "Gas-atomized alloy 625 powder binder jet printed using M-Flex ExOne BJP printer. Cured at 175°C in JPW Design & Manufacturing furnace. Sintered in Lindberg tube furnace, alumina powder bed, vacuum: 5°C/min to 600°C, 3.2°C/min to 1000°C, 2.8°C/min to 1300°C, held 4 h, cooled 1°C/min to 1200°C, 3.1°C/min to 500°C, then RT. Super-solidus liquid phase sintering active. Consolidation and elemental segregation at grain boundaries observed.",
          "simplified": "BJP printed, cured 175°C, vacuum sintered at 1300°C for 4 h; liquid phase sintering; elemental segregation at grain boundaries."
        },
        "Equipment": "M-Flex ExOne binder jet printer; JPW Design & Manufacturing furnace; Lindberg tube furnace",
        "Key_Params": {
          "Curing_Temperature_C": 175,
          "Sintering_Temperature_C": 1300,
          "Sintering_Time_h": 4,
          "Atmosphere": "Vacuum",
          "Powder_Bed_Material": "Alumina"
        }
      },
      "Microstructure_Info": {
        "Microstructure_Text": {
          "original": "GA sample sintered at 1300°C showing consolidation and elemental segregation at grain boundaries due to liquid phase sintering. Grain size 106 ± 27 μm; pore size 2.6 ± 0.4 μm. EDS shows brighter areas at grain boundaries with higher concentrations of Mo, Nb, Ni, C suggesting MC carbides. Points 4 and 5 in Fig. 5b show MC/M23C6 carbides; point 6 suggests M6C at grain boundary triple points; point 3 shows matrix composition close to alloy 625.",
          "simplified": "GA sintered at 1300°C; large equiaxed grains 106 μm; very small pores 2.6 μm; MC/M23C6/M6C carbides at grain boundaries; Nb+Mo elemental segregation."
        },
        "Main_Phase": "Gamma matrix (FCC)",
        "Precipitates": [
          {
            "Phase_Type": "MC carbide",
            "Volume_Fraction_pct": null
          },
          {
            "Phase_Type": "M23C6 carbide",
            "Volume_Fraction_pct": null
          },
          {
            "Phase_Type": "M6C carbide",
            "Volume_Fraction_pct": null
          }
        ],
        "Porosity_pct": null,
        "Relative_Density_pct": null,
        "Grain_Size_avg_um": 106.0,
        "Precipitate_Size_avg_nm": null,
        "Precipitate_Volume_Fraction_pct": null,
        "Phase_Fraction_pct": null,
        "Advanced_Quantitative_Features": {
          "Grain_Size_ImageJ_avg_um": 106,
          "Grain_Size_ImageJ_stddev_um": 27,
          "ASTM_Grain_Size_Number_range": "2.5-3.5",
          "Pore_Size_avg_um": 2.6,
          "Pore_Size_stddev_um": 0.4,
          "Lattice_Parameter_Angstrom": 3.5784
        }
      },
      "Properties_Info": [
        {
          "Property_Name": "Hardness_HV",
          "Test_Condition": "Vickers microhardness at room temperature",
          "Value_Numeric": 201.0,
          "Value_Range": null,
          "Value_StdDev": 6.0,
          "Unit": "HV",
          "Test_Temperature_K": 298.15,
          "Strain_Rate_s1": null,
          "Tensile_Speed_mm_min": null,
          "Hardness_Load": "100 gf",
          "Hardness_Dwell_Time_s": 10.0,
          "Data_Source": "text",
          "Test_Specimen": null,
          "Note": "HV0.1 scale; Leco LM 800; hardness decreased from 1285°C peak due to grain coarsening and elemental segregation"
        }
      ]
    },
    {
      "Sample_ID": "GA_BJP_1285C_ST_Aged",
      "Gradient_Material": false,
      "Gradient_Group_ID": null,
      "Composition_Info": {
        "Role": "Target",
        "Alloy_Name_Raw": "Alloy 625 (gas-atomized)",
        "Nominal_Composition": {
          "Composition_Type": "wt%",
          "Elements_Normalized": {
            "Nb": 3.3,
            "Mo": 8.9,
            "Mn": 0.4,
            "Si": 0.4,
            "Ni": 61.3,
            "Cr": 21.5,
            "Fe": 4.2
          }
        },
        "Measured_Composition": {
          "Composition_Type": "wt%",
          "Elements_Normalized": {
            "Cr": 21.8,
            "Fe": 4.4,
            "Nb": 3.6,
            "Mo": 8.0,
            "Al": 0.02,
            "Ti": 0.02,
            "Co": 0.22,
            "Mn": 0.4,
            "Ni": 61.04,
            "Si": 0.5
          },
          "Measurement_Method": "EDS (SEM)"
        },
        "Note": "GA powder O=0.04 wt%, C=0.01 wt% (LECO as-received). Ni computed as balance."
      },
      "Process_Info": {
        "Process_Category": "Powder Metallurgy + Heat Treatment",
        "Process_Text": {
          "original": "Gas-atomized alloy 625 powder binder jet printed using M-Flex ExOne BJP printer. Green parts cured at 175°C in JPW Design & Manufacturing furnace. Sintered in Lindberg tube furnace, alumina powder bed, vacuum at 1285°C for 4 h (with heating/cooling profile: 5°C/min to 600°C, 3.2°C/min to 1000°C, 2.8°C/min to 1285°C; cooling 1°C/min to 1200°C, 3.1°C/min to 500°C, then RT). After sintering, solution treated at 1150°C for 2 h and aged at 745°C for 20 h.",
          "simplified": "BJP printed, cured 175°C, vacuum sintered at 1285°C for 4 h, then solution treated at 1150°C/2 h and aged at 745°C/20 h."
        },
        "Equipment": "M-Flex ExOne binder jet printer; JPW Design & Manufacturing furnace; Lindberg tube furnace; MTS 880 (tensile)",
        "Key_Params": {
          "Aging_Temperature_K": 1018.15,
          "Curing_Temperature_C": 175,
          "Sintering_Time_h": 4,
          "Atmosphere": "Vacuum",
          "Solution_Temperature_K": 1423.15,
          "Solution_Time_h": 2,
          "Aging_Time_h": 20,
          "Powder_Bed_Material": "Alumina",
          "Sintering_Temperature_C": 1285
        }
      },
      "Microstructure_Info": {
        "Microstructure_Text": {
          "original": "GA sample sintered at 1285°C and then solution treated at 1150°C/2 h followed by aging at 745°C/20 h. SEM shows light-grey precipitates within grains and at grain boundaries (Fig. 5c,d). EDS shows: matrix (point 7) near nominal alloy 625 composition; grain boundary precipitates (points 8,9) mainly Mo, Nb, C, 2.5-4.0 μm, identified as MC carbides; intragranular precipitates (points 10,11) of C, Nb, Mo, Cr, Ni, 0.5-1.0 μm, identified as MC and M23C6. Oxygen increased in carbide precipitates (oxidation of MC/M23C6). Fracture surface shows dimples, particle facets of carbide precipitates, and some micro-cracks; mixed mode fracture (intergranular + ductile dimple).",
          "simplified": "Aged GA sample (1285°C sinter + 1150°C ST + 745°C/20 h age); fine carbide precipitates at grain boundaries (MC, 2.5-4 μm) and within grains (MC/M23C6, 0.5-1 μm); mixed mode fracture."
        },
        "Main_Phase": "Gamma matrix (FCC)",
        "Precipitates": [
          {
            "Phase_Type": "MC carbide",
            "Volume_Fraction_pct": null
          },
          {
            "Phase_Type": "M23C6 carbide",
            "Volume_Fraction_pct": null
          },
          {
            "Phase_Type": "M6C carbide",
            "Volume_Fraction_pct": null
          },
          {
            "Phase_Type": "gamma double prime (Ni3Nb)",
            "Volume_Fraction_pct": null
          },
          {
            "Phase_Type": "Ni2(Cr,Mo) intermetallic",
            "Volume_Fraction_pct": null
          }
        ],
        "Porosity_pct": null,
        "Relative_Density_pct": 99.2,
        "Grain_Size_avg_um": 89.0,
        "Precipitate_Size_avg_nm": 2750.0,
        "Precipitate_Volume_Fraction_pct": null,
        "Phase_Fraction_pct": null,
        "Advanced_Quantitative_Features": {
          "Precipitate_Size_GB_range_um": "2.5-4.0",
          "Precipitate_Size_intragrain_range_um": "0.5-1.0",
          "Lattice_Parameter_Angstrom": 3.5741
        }
      },
      "Properties_Info": [
        {
          "Property_Name": "Yield_Strength",
          "Test_Condition": "Rate-controlled tensile test at room temperature; YS0.02% offset",
          "Value_Numeric": 394.0,
          "Value_Range": null,
          "Value_StdDev": 15.0,
          "Unit": "MPa",
          "Test_Temperature_K": 298.15,
          "Strain_Rate_s1": null,
          "Tensile_Speed_mm_min": 5.0,
          "Hardness_Load": null,
          "Hardness_Dwell_Time_s": null,
          "Data_Source": "text",
          "Test_Specimen": "ASTM standard metallic tensile specimen; 125 mm long, 12.5 mm wide, 7.5 mm thick, gauge length 29 mm",
          "Note": "0.02% offset yield strength; MTS 880"
        },
        {
          "Property_Name": "Ultimate_Tensile_Strength",
          "Test_Condition": "Rate-controlled tensile test at room temperature",
          "Value_Numeric": 718.0,
          "Value_Range": null,
          "Value_StdDev": 14.0,
          "Unit": "MPa",
          "Test_Temperature_K": 298.15,
          "Strain_Rate_s1": null,
          "Tensile_Speed_mm_min": 5.0,
          "Hardness_Load": null,
          "Hardness_Dwell_Time_s": null,
          "Data_Source": "text",
          "Test_Specimen": "ASTM standard metallic tensile specimen; 125 mm long, 12.5 mm wide, 7.5 mm thick, gauge length 29 mm",
          "Note": "MTS 880; higher than cast alloy 625 value (710 MPa)"
        },
        {
          "Property_Name": "Elongation_Total",
          "Test_Condition": "Rate-controlled tensile test at room temperature",
          "Value_Numeric": 29.1,
          "Value_Range": null,
          "Value_StdDev": 3.1,
          "Unit": "%",
          "Test_Temperature_K": 298.15,
          "Strain_Rate_s1": null,
          "Tensile_Speed_mm_min": 5.0,
          "Hardness_Load": null,
          "Hardness_Dwell_Time_s": null,
          "Data_Source": "text",
          "Test_Specimen": "ASTM standard metallic tensile specimen; gauge length 29 mm",
          "Note": "Reported as generic Elongation; mapped to Elongation_Total; decreased from 47% (sintered-only) due to precipitate formation"
        },
        {
          "Property_Name": "Hardness_HV",
          "Test_Condition": "Vickers microhardness at room temperature",
          "Value_Numeric": 327.0,
          "Value_Range": null,
          "Value_StdDev": 7.0,
          "Unit": "HV",
          "Test_Temperature_K": 298.15,
          "Strain_Rate_s1": null,
          "Tensile_Speed_mm_min": null,
          "Hardness_Load": "100 gf",
          "Hardness_Dwell_Time_s": 10.0,
          "Data_Source": "text",
          "Test_Specimen": null,
          "Note": "HV0.1 scale; Leco LM 800; highest hardness achieved in this study"
        }
      ]
    },
    {
      "Sample_ID": "WA_BJP_1225C",
      "Gradient_Material": false,
      "Gradient_Group_ID": null,
      "Composition_Info": {
        "Role": "Target",
        "Alloy_Name_Raw": "Alloy 625 (water-atomized)",
        "Nominal_Composition": {
          "Composition_Type": "wt%",
          "Elements_Normalized": {
            "Fe": 3.6,
            "Nb": 3.5,
            "Mo": 9.3,
            "Mn": 0.4,
            "Ni": 61.0,
            "Cr": 21.8,
            "other": 0.4
          }
        },
        "Measured_Composition": {
          "Composition_Type": "wt%",
          "Elements_Normalized": {
            "Co": 0.62,
            "Cr": 16.9,
            "Fe": 3.7,
            "Nb": 3.7,
            "Mo": 8.7,
            "Al": 0.05,
            "Ti": 0.16,
            "Ni": 64.57,
            "Mn": 0.8,
            "Si": 0.7,
            "other": 0.1
          },
          "Measurement_Method": "EDS (SEM)"
        },
        "Note": "Nominal from manufacturer (HAI Advanced Material Specialists, Inc.). WA powder O=1.90 wt%, C=0.09 wt% (LECO as-received); after printing/curing: O=1.43 wt%, C=0.65 wt%. Nominal includes upper limits: Al<0.4, Ti<0.4, Co<1.0 wt%; Ni computed as balance from provided values. Measured Ni computed as balance from EDS sum."
      },
      "Process_Info": {
        "Process_Category": "Powder Metallurgy",
        "Process_Text": {
          "original": "Water-atomized alloy 625 powder (HAI Advanced Material Specialists, Inc.) binder jet printed using M-Flex ExOne BJP printer. Green parts cured at 175°C in JPW Design & Manufacturing furnace. Sintered in Lindberg tube furnace, alumina powder bed, vacuum: 5°C/min to 600°C, 3.2°C/min to 1000°C, 2.8°C/min to 1225°C, held 4 h, cooled 1°C/min to 1200°C, 3.1°C/min to 500°C, then RT.",
          "simplified": "BJP printed (M-Flex ExOne), cured 175°C, vacuum sintered at 1225°C for 4 h."
        },
        "Equipment": "M-Flex ExOne binder jet printer; JPW Design & Manufacturing furnace; Lindberg tube furnace",
        "Key_Params": {
          "Atmosphere": "Vacuum",
          "Powder_Bed_Material": "Alumina",
          "Curing_Temperature_C": 175,
          "Sintering_Temperature_C": 1225,
          "Sintering_Time_h": 4
        }
      },
      "Microstructure_Info": {
        "Microstructure_Text": {
          "original": "WA sample sintered at 1225°C showing a large number of pores. Bright precipitates at grain boundaries identified as carbides (formation of liquid phase during sintering). Large pores at grain boundaries and smaller pores within grains. High oxygen content (1.90 wt%) promotes surface oxide formation at prior particle boundaries, inhibiting densification. Grain size 80 ± 25 μm; pore size 20 ± 7 μm.",
          "simplified": "WA sintered at 1225°C; porous microstructure; carbide and oxide precipitates at grain boundaries; grain size 80 μm; pore size 20 μm."
        },
        "Main_Phase": "Gamma matrix (FCC)",
        "Precipitates": [
          {
            "Phase_Type": "MC carbide",
            "Volume_Fraction_pct": null
          },
          {
            "Phase_Type": "Cr2O3",
            "Volume_Fraction_pct": null
          },
          {
            "Phase_Type": "delta-Ni3Nb",
            "Volume_Fraction_pct": null
          }
        ],
        "Porosity_pct": null,
        "Relative_Density_pct": null,
        "Grain_Size_avg_um": 80.0,
        "Precipitate_Size_avg_nm": null,
        "Precipitate_Volume_Fraction_pct": null,
        "Phase_Fraction_pct": null,
        "Advanced_Quantitative_Features": {
          "Grain_Size_ImageJ_avg_um": 80,
          "Grain_Size_ImageJ_stddev_um": 25,
          "ASTM_Grain_Size_Number_range": "3.5-5.5",
          "Pore_Size_avg_um": 20,
          "Pore_Size_stddev_um": 7,
          "Lattice_Parameter_Angstrom": 3.5639
        }
      },
      "Properties_Info": [
        {
          "Property_Name": "Hardness_HV",
          "Test_Condition": "Vickers microhardness at room temperature",
          "Value_Numeric": 149.0,
          "Value_Range": null,
          "Value_StdDev": 12.0,
          "Unit": "HV",
          "Test_Temperature_K": 298.15,
          "Strain_Rate_s1": null,
          "Tensile_Speed_mm_min": null,
          "Hardness_Load": "100 gf",
          "Hardness_Dwell_Time_s": 10.0,
          "Data_Source": "text",
          "Test_Specimen": null,
          "Note": "HV0.1 scale; Leco LM 800"
        }
      ]
    },
    {
      "Sample_ID": "WA_BJP_1240C",
      "Gradient_Material": false,
      "Gradient_Group_ID": null,
      "Composition_Info": {
        "Role": "Target",
        "Alloy_Name_Raw": "Alloy 625 (water-atomized)",
        "Nominal_Composition": {
          "Composition_Type": "wt%",
          "Elements_Normalized": {
            "Fe": 3.6,
            "Nb": 3.5,
            "Mo": 9.3,
            "Mn": 0.4,
            "Ni": 61.0,
            "Cr": 21.8,
            "other": 0.4
          }
        },
        "Measured_Composition": {
          "Composition_Type": "wt%",
          "Elements_Normalized": {
            "Cr": 16.9,
            "Fe": 3.7,
            "Mo": 8.7,
            "Co": 0.62,
            "Mn": 0.8,
            "Ni": 64.57,
            "Nb": 3.7,
            "Al": 0.05,
