Repository: leeleolay/KnowMat

# **KnowMat**: Agentic Pipeline for Materials Science Data Extraction
*Figure: Schematic of the KnowMat agentic pipeline for extracting structured materials data from scientific literature.*

---

## Overview

**KnowMat** is an advanced, AI-powered Agentic pipeline that automatically extracts structured, machine-readable materials science data from unstructured scientific literature (`.pdf` / `.txt`). Built on **LangGraph** and powered by **OpenAI-compatible LLM APIs** (including ERNIE/Qianfan), KnowMat orchestrates multiple intelligent agents that collaborate to parse papers, extract compositions, processing conditions, characterization details, and material properties with high accuracy.

File: data/处理后/Microstructural_evolution_and_mechanical_properties_of_differently/Microstructural_evolution_and_mechanical_properties_of_differently_qa_report.json
{
  "paper_name": "Microstructural_evolution_and_mechanical_properties_of_differently",
  "pipeline_version": "knowmat-2.0.1",
  "materials_target_count": 14,
  "samples_count": 15,
  "properties_count": 30,
  "unknown_process_count": 0,
  "phase_filled_rate": 1.0,
  "missing_doi": 0,
  "needs_review": false,
  "red_line_triggers": [],
  "final_confidence_score": null
}

File: data/处理后/Microstructural_evolution_and_mechanical_properties_of_differently/Microstructural_evolution_and_mechanical_properties_of_differently_extraction.json (part 2 of 2)
{
            "Ti": 0.16,
            "Si": 0.7,
            "other": 0.1
          },
          "Measurement_Method": "EDS (SEM)"
        },
        "Note": "WA powder O=1.90 wt%, C=0.09 wt% (LECO as-received). Ni in nominal computed as balance. Upper limits in nominal: Al<0.4, Ti<0.4, Co<1.0 wt%."
      },
      "Process_Info": {
        "Process_Category": "Powder Metallurgy",
        "Process_Text": {
          "original": "Water-atomized alloy 625 powder binder jet printed using M-Flex ExOne BJP printer. Cured at 175°C in JPW Design & Manufacturing furnace. Sintered in Lindberg tube furnace, alumina powder bed, vacuum: 5°C/min to 600°C, 3.2°C/min to 1000°C, 2.8°C/min to 1240°C, held 4 h, cooled 1°C/min to 1200°C, 3.1°C/min to 500°C, then RT.",
          "simplified": "BJP printed, cured 175°C, vacuum sintered at 1240°C for 4 h."
        },
        "Equipment": "M-Flex ExOne binder jet printer; JPW Design & Manufacturing furnace; Lindberg tube furnace",
        "Key_Params": {
          "Atmosphere": "Vacuum",
          "Powder_Bed_Material": "Alumina",
          "Curing_Temperature_C": 175,
          "Sintering_Temperature_C": 1240,
          "Sintering_Time_h": 4
        }
      },
      "Microstructure_Info": {
        "Microstructure_Text": {
          "original": "WA sample sintered at 1240°C; pores present, carbide and oxide precipitates at grain boundaries; grain size 83 ± 25 μm; pore size 20 ± 6 μm.",
          "simplified": "WA sintered at 1240°C; porous; carbide/oxide at grain boundaries; grain size 83 μm; pore size 20 μm."
        },
        "Main_Phase": "Gamma matrix (FCC)",
        "Precipitates": [
          {
            "Phase_Type": "MC carbide",
            "Volume_Fraction_pct": null
          },
          {
            "Phase_Type": "Cr2O3",
            "Volume_Fraction_pct": null
          }
        ],
        "Porosity_pct": null,
        "Relative_Density_pct": null,
        "Grain_Size_avg_um": 83.0,
        "Precipitate_Size_avg_nm": null,
        "Precipitate_Volume_Fraction_pct": null,
        "Phase_Fraction_pct": null,
        "Advanced_Quantitative_Features": {
          "Grain_Size_ImageJ_avg_um": 83,
          "Grain_Size_ImageJ_stddev_um": 25,
          "ASTM_Grain_Size_Number_range": "3.5-5.0",
          "Pore_Size_avg_um": 20,
          "Pore_Size_stddev_um": 6
        }
      },
      "Properties_Info": [
        {
          "Property_Name": "Hardness_HV",
          "Test_Condition": "Vickers microhardness at room temperature",
          "Value_Numeric": 163.0,
          "Value_Range": null,
          "Value_StdDev": 11.0,
          "Unit": "HV",
          "Test_Temperature_K": 298.15,
          "Strain_Rate_s1": null,
          "Tensile_Speed_mm_min": null,
          "Hardness_Load": "100 gf",
          "Hardness_Dwell_Time_s": 10.0,
          "Data_Source": "text",
          "Test_Specimen": null,
          "Note": "HV0.1 scale; Leco LM 800"
        }
      ]
    },
    {
      "Sample_ID": "WA_BJP_1255C",
      "Gradient_Material": false,
      "Gradient_Group_ID": null,
      "Composition_Info": {
        "Role": "Target",
        "Alloy_Name_Raw": "Alloy 625 (water-atomized)",
        "Nominal_Composition": {
          "Composition_Type": "wt%",
          "Elements_Normalized": {
            "Ni": 61.0,
            "Cr": 21.8,
            "Fe": 3.6,
            "Nb": 3.5,
            "Mo": 9.3,
            "Mn": 0.4,
            "other": 0.4
          }
        },
        "Measured_Composition": {
          "Composition_Type": "wt%",
          "Elements_Normalized": {
            "Ti": 0.16,
            "Mn": 0.8,
            "Ni": 64.57,
            "Fe": 3.7,
            "Mo": 8.7,
            "Co": 0.62,
            "Si": 0.7,
            "Cr": 16.9,
            "Nb": 3.7,
            "Al": 0.05,
            "other": 0.1
          },
          "Measurement_Method": "EDS (SEM)"
        },
        "Note": "WA powder O=1.90 wt%, C=0.09 wt% (LECO). Ni in nominal computed as balance. Upper limits: Al<0.4, Ti<0.4, Co<1.0 wt%."
      },
      "Process_Info": {
        "Process_Category": "Powder Metallurgy",
        "Process_Text": {
          "original": "Water-atomized alloy 625 powder binder jet printed using M-Flex ExOne BJP printer. Cured at 175°C in JPW Design & Manufacturing furnace. Sintered in Lindberg tube furnace, alumina powder bed, vacuum: 5°C/min to 600°C, 3.2°C/min to 1000°C, 2.8°C/min to 1255°C, held 4 h, cooled 1°C/min to 1200°C, 3.1°C/min to 500°C, then RT. Super-solidus liquid phase sintering active at ≥1255°C for WA (solidus 1253°C).",
          "simplified": "BJP printed, cured 175°C, vacuum sintered at 1255°C for 4 h; liquid phase sintering active for WA."
        },
        "Equipment": "M-Flex ExOne binder jet printer; JPW Design & Manufacturing furnace; Lindberg tube furnace",
        "Key_Params": {
          "Powder_Bed_Material": "Alumina",
          "Sintering_Mechanism": "Super-solidus liquid phase sintering",
          "Curing_Temperature_C": 175,
          "Sintering_Temperature_C": 1255,
          "Sintering_Time_h": 4,
          "Atmosphere": "Vacuum"
        }
      },
      "Microstructure_Info": {
        "Microstructure_Text": {
          "original": "WA sample sintered at 1255°C with super-solidus liquid phase sintering active. Alloying element segregation at grain boundaries increased. Large pores remain. Carbides and oxides increased at grain boundaries. Grain size 86 ± 25 μm; pore size 20 ± 7 μm.",
          "simplified": "WA sintered at 1255°C with liquid phase sintering; grain boundary segregation; large pores; carbide/oxide increase; grain size 86 μm."
        },
        "Main_Phase": "Gamma matrix (FCC)",
        "Precipitates": [
          {
            "Phase_Type": "MC carbide",
            "Volume_Fraction_pct": null
          },
          {
            "Phase_Type": "Cr2O3",
            "Volume_Fraction_pct": null
          },
          {
            "Phase_Type": "Laves phase",
            "Volume_Fraction_pct": null
          }
        ],
        "Porosity_pct": null,
        "Relative_Density_pct": null,
        "Grain_Size_avg_um": 86.0,
        "Precipitate_Size_avg_nm": null,
        "Precipitate_Volume_Fraction_pct": null,
        "Phase_Fraction_pct": null,
        "Advanced_Quantitative_Features": {
          "Grain_Size_ImageJ_stddev_um": 25,
          "ASTM_Grain_Size_Number_range": "3.0-5.0",
          "Pore_Size_avg_um": 20,
          "Pore_Size_stddev_um": 7,
          "Grain_Size_ImageJ_avg_um": 86
        }
      },
      "Properties_Info": [
        {
          "Property_Name": "Hardness_HV",
          "Test_Condition": "Vickers microhardness at room temperature",
          "Value_Numeric": 183.0,
          "Value_Range": null,
          "Value_StdDev": 7.0,
          "Unit": "HV",
          "Test_Temperature_K": 298.15,
          "Strain_Rate_s1": null,
          "Tensile_Speed_mm_min": null,
          "Hardness_Load": "100 gf",
          "Hardness_Dwell_Time_s": 10.0,
          "Data_Source": "text",
          "Test_Specimen": null,
          "Note": "HV0.1 scale; Leco LM 800"
        }
      ]
    },
    {
      "Sample_ID": "WA_BJP_1270C",
      "Gradient_Material": false,
      "Gradient_Group_ID": null,
      "Composition_Info": {
        "Role": "Target",
        "Alloy_Name_Raw": "Alloy 625 (water-atomized)",
        "Nominal_Composition": {
          "Composition_Type": "wt%",
          "Elements_Normalized": {
            "Mo": 9.3,
            "Mn": 0.4,
            "Ni": 61.0,
            "Cr": 21.8,
            "Fe": 3.6,
            "Nb": 3.5,
            "other": 0.4
          }
        },
        "Measured_Composition": {
          "Composition_Type": "wt%",
          "Elements_Normalized": {
            "Ni": 64.57,
            "Cr": 16.9,
            "Fe": 3.7,
            "Nb": 3.7,
            "Al": 0.05,
            "Mo": 8.7,
            "Ti": 0.16,
            "Co": 0.62,
            "Mn": 0.8,
            "Si": 0.7,
            "other": 0.1
          },
          "Measurement_Method": "EDS (SEM)"
        },
        "Note": "WA powder O=1.90 wt%, C=0.09 wt% (LECO as-received); after printing/curing: O=1.43 wt%, C=0.65 wt%. Ni computed as balance."
      },
      "Process_Info": {
        "Process_Category": "Powder Metallurgy",
        "Process_Text": {
          "original": "Water-atomized alloy 625 powder binder jet printed using M-Flex ExOne BJP printer. Cured at 175°C in JPW Design & Manufacturing furnace. Sintered in Lindberg tube furnace, alumina powder bed, vacuum: 5°C/min to 600°C, 3.2°C/min to 1000°C, 2.8°C/min to 1270°C, held 4 h, cooled 1°C/min to 1200°C, 3.1°C/min to 500°C, then RT. Maximum density for WA samples at this temperature (95%).",
          "simplified": "BJP printed, cured 175°C, vacuum sintered at 1270°C for 4 h; maximum density state for WA (95%)."
        },
        "Equipment": "M-Flex ExOne binder jet printer; JPW Design & Manufacturing furnace; Lindberg tube furnace; MTS 880 (tensile)",
        "Key_Params": {
          "Atmosphere": "Vacuum",
          "Powder_Bed_Material": "Alumina",
          "Curing_Temperature_C": 175,
          "Sintering_Temperature_C": 1270,
          "Sintering_Time_h": 4
        }
      },
      "Microstructure_Info": {
        "Microstructure_Text": {
          "original": "WA sample sintered at 1270°C reaching maximum relative density of 95%. Some pore consolidation but large pores remain. Carbides and oxides at grain boundaries, forming MC type and film-like MC/M6C. Cr, Nb, Mo depleted zones around grain boundaries. High oxygen content leads to surface oxides at prior particle boundaries inhibiting densification. Grain size 88 ± 26 μm; pore size 21 ± 9 μm. Fracture surface shows small precipitates and micro-cracks; mixed brittle-ductile failure.",
          "simplified": "WA at maximum density (95%); grain size 88 μm; large pores remain; extensive carbide/oxide at grain boundaries; Cr/Nb/Mo depletion zones; mixed brittle-ductile fracture."
        },
        "Main_Phase": "Gamma matrix (FCC)",
        "Precipitates": [
          {
            "Phase_Type": "MC carbide",
            "Volume_Fraction_pct": null
          },
          {
            "Phase_Type": "Cr2O3",
            "Volume_Fraction_pct": null
          }
        ],
        "Porosity_pct": null,
        "Relative_Density_pct": 95.0,
        "Grain_Size_avg_um": 88.0,
        "Precipitate_Size_avg_nm": null,
        "Precipitate_Volume_Fraction_pct": null,
        "Phase_Fraction_pct": null,
        "Advanced_Quantitative_Features": {
          "Grain_Size_ImageJ_avg_um": 88,
          "Grain_Size_ImageJ_stddev_um": 26,
          "ASTM_Grain_Size_Number_range": "3.0-5.0",
          "Pore_Size_avg_um": 21,
          "Pore_Size_stddev_um": 9
        }
      },
      "Properties_Info": [
        {
          "Property_Name": "Yield_Strength",
          "Test_Condition": "Rate-controlled tensile test at room temperature; YS0.02% offset",
          "Value_Numeric": 287.0,
          "Value_Range": null,
          "Value_StdDev": 11.0,
          "Unit": "MPa",
          "Test_Temperature_K": 298.15,
          "Strain_Rate_s1": null,
          "Tensile_Speed_mm_min": 5.0,
          "Hardness_Load": null,
          "Hardness_Dwell_Time_s": null,
          "Data_Source": "text",
          "Test_Specimen": "ASTM standard metallic tensile specimen; 125 mm long, 12.5 mm wide, 7.5 mm thick, gauge length 29 mm",
          "Note": "MTS 880"
        },
        {
          "Property_Name": "Ultimate_Tensile_Strength",
          "Test_Condition": "Rate-controlled tensile test at room temperature",
          "Value_Numeric": 386.0,
          "Value_Range": null,
          "Value_StdDev": 15.0,
          "Unit": "MPa",
          "Test_Temperature_K": 298.15,
          "Strain_Rate_s1": null,
          "Tensile_Speed_mm_min": 5.0,
          "Hardness_Load": null,
          "Hardness_Dwell_Time_s": null,
          "Data_Source": "text",
          "Test_Specimen": "ASTM standard metallic tensile specimen; 125 mm long, 12.5 mm wide, 7.5 mm thick, gauge length 29 mm",
          "Note": "MTS 880; lower due to high porosity and oxide/carbide content"
        },
        {
          "Property_Name": "Elongation_Total",
          "Test_Condition": "Rate-controlled tensile test at room temperature",
          "Value_Numeric": 11.6,
          "Value_Range": null,
          "Value_StdDev": 2.2,
          "Unit": "%",
          "Test_Temperature_K": 298.15,
          "Strain_Rate_s1": null,
          "Tensile_Speed_mm_min": 5.0,
          "Hardness_Load": null,
          "Hardness_Dwell_Time_s": null,
          "Data_Source": "text",
          "Test_Specimen": "ASTM standard metallic tensile specimen; gauge length 29 mm",
          "Note": "Reported as generic Elongation; mapped to Elongation_Total"
        },
        {
          "Property_Name": "Hardness_HV",
          "Test_Condition": "Vickers microhardness at room temperature",
          "Value_Numeric": 191.0,
          "Value_Range": null,
          "Value_StdDev": 7.0,
          "Unit": "HV",
          "Test_Temperature_K": 298.15,
          "Strain_Rate_s1": null,
          "Tensile_Speed_mm_min": null,
          "Hardness_Load": "100 gf",
          "Hardness_Dwell_Time_s": 10.0,
          "Data_Source": "text",
          "Test_Specimen": null,
          "Note": "HV0.1 scale; Leco LM 800; peak hardness for WA sintered-only"
        }
      ]
    },
    {
      "Sample_ID": "WA_BJP_1285C",
      "Gradient_Material": false,
      "Gradient_Group_ID": null,
      "Composition_Info": {
        "Role": "Target",
        "Alloy_Name_Raw": "Alloy 625 (water-atomized)",
        "Nominal_Composition": {
          "Composition_Type": "wt%",
          "Elements_Normalized": {
            "Ni": 61.0,
            "Cr": 21.8,
            "Fe": 3.6,
            "Nb": 3.5,
            "Mo": 9.3,
            "Mn": 0.4,
            "other": 0.4
          }
        },
        "Measured_Composition": {
          "Composition_Type": "wt%",
          "Elements_Normalized": {
            "Co": 0.62,
            "Mn": 0.8,
            "Si": 0.7,
            "Fe": 3.7,
            "Nb": 3.7,
            "Al": 0.05,
            "Ti": 0.16,
            "Ni": 64.57,
            "Cr": 16.9,
            "Mo": 8.7,
            "other": 0.1
          },
          "Measurement_Method": "EDS (SEM)"
        },
        "Note": "WA powder O=1.90 wt%, C=0.09 wt% (LECO). Ni computed as balance. Upper limits: Al<0.4, Ti<0.4, Co<1.0 wt%."
      },
      "Process_Info": {
        "Process_Category": "Powder Metallurgy",
        "Process_Text": {
          "original": "Water-atomized alloy 625 powder binder jet printed using M-Flex ExOne BJP printer. Cured at 175°C in JPW Design & Manufacturing furnace. Sintered in Lindberg tube furnace, alumina powder bed, vacuum: 5°C/min to 600°C, 3.2°C/min to 1000°C, 2.8°C/min to 1285°C, held 4 h, cooled 1°C/min to 1200°C, 3.1°C/min to 500°C, then RT. Density decreased slightly from 1270°C due to surface melting and alumina adhesion.",
          "simplified": "BJP printed, cured 175°C, vacuum sintered at 1285°C for 4 h; WA density dropped due to surface melting."
        },
        "Equipment": "M-Flex ExOne binder jet printer; JPW Design & Manufacturing furnace; Lindberg tube furnace",
        "Key_Params": {
          "Powder_Bed_Material": "Alumina",
          "Curing_Temperature_C": 175,
          "Sintering_Temperature_C": 1285,
          "Sintering_Time_h": 4,
          "Atmosphere": "Vacuum"
        }
      },
      "Microstructure_Info": {
        "Microstructure_Text": {
          "original": "WA sample sintered at 1285°C; density dropped slightly from 1270°C maximum due to surface melting causing low-density alumina to adhere to powder surface. Pores still present; grain size 91 ± 26 μm; pore size 22 ± 11 μm.",
          "simplified": "WA at 1285°C; density below 1270°C maximum; surface melting with alumina adhesion; grain size 91 μm; pore size 22 μm."
        },
        "Main_Phase": "Gamma matrix (FCC)",
        "Precipitates": [
          {
            "Phase_Type": "MC carbide",
            "Volume_Fraction_pct": null
          },
          {
            "Phase_Type": "Cr2O3",
            "Volume_Fraction_pct": null
          }
        ],
        "Porosity_pct": null,
        "Relative_Density_pct": null,
        "Grain_Size_avg_um": 91.0,
        "Precipitate_Size_avg_nm": null,
        "Precipitate_Volume_Fraction_pct": null,
        "Phase_Fraction_pct": null,
        "Advanced_Quantitative_Features": {
          "Grain_Size_ImageJ_stddev_um": 26,
          "ASTM_Grain_Size_Number_range": "3.0-4.5",
          "Pore_Size_avg_um": 22,
          "Pore_Size_stddev_um": 11,
          "Grain_Size_ImageJ_avg_um": 91
        }
      },
      "Properties_Info": [
        {
          "Property_Name": "Hardness_HV",
          "Test_Condition": "Vickers microhardness at room temperature",
          "Value_Numeric": 174.0,
          "Value_Range": null,
          "Value_StdDev": 9.0,
          "Unit": "HV",
          "Test_Temperature_K": 298.15,
          "Strain_Rate_s1": null,
          "Tensile_Speed_mm_min": null,
          "Hardness_Load": "100 gf",
          "Hardness_Dwell_Time_s": 10.0,
          "Data_Source": "text",
          "Test_Specimen": null,
          "Note": "HV0.1 scale; Leco LM 800; hardness decreased from 1270°C peak"
        }
      ]
    },
    {
      "Sample_ID": "WA_BJP_1300C",
      "Gradient_Material": false,
      "Gradient_Group_ID": null,
      "Composition_Info": {
        "Role": "Target",
        "Alloy_Name_Raw": "Alloy 625 (water-atomized)",
        "Nominal_Composition": {
          "Composition_Type": "wt%",
          "Elements_Normalized": {
            "Fe": 3.6,
            "Nb": 3.5,
            "Mo": 9.3,
            "Mn": 0.4,
            "Ni": 61.0,
            "Cr": 21.8,
            "other": 0.4
          }
        },
        "Measured_Composition": {
          "Composition_Type": "wt%",
          "Elements_Normalized": {
            "Ti": 0.16,
            "Co": 0.62,
            "Si": 0.7,
            "Ni": 64.57,
            "Fe": 3.7,
            "Nb": 3.7,
            "Mo": 8.7,
            "Al": 0.05,
            "Mn": 0.8,
            "Cr": 16.9,
            "other": 0.1
          },
          "Measurement_Method": "EDS (SEM)"
        },
        "Note": "WA powder O=1.90 wt%, C=0.09 wt% (LECO). Ni computed as balance. Upper limits: Al<0.4, Ti<0.4, Co<1.0 wt%."
      },
      "Process_Info": {
        "Process_Category": "Powder Metallurgy",
        "Process_Text": {
          "original": "Water-atomized alloy 625 powder binder jet printed using M-Flex ExOne BJP printer. Cured at 175°C in JPW Design & Manufacturing furnace. Sintered in Lindberg tube furnace, alumina powder bed, vacuum: 5°C/min to 600°C, 3.2°C/min to 1000°C, 2.8°C/min to 1300°C, held 4 h, cooled 1°C/min to 1200°C, 3.1°C/min to 500°C, then RT. Pores still present; precipitates increased along grain boundaries.",
          "simplified": "BJP printed, cured 175°C, vacuum sintered at 1300°C for 4 h; pores persist; increased carbide/oxide precipitates."
        },
        "Equipment": "M-Flex ExOne binder jet printer; JPW Design & Manufacturing furnace; Lindberg tube furnace",
        "Key_Params": {
          "Atmosphere": "Vacuum",
          "Powder_Bed_Material": "Alumina",
          "Curing_Temperature_C": 175,
          "Sintering_Temperature_C": 1300,
          "Sintering_Time_h": 4
        }
      },
      "Microstructure_Info": {
        "Microstructure_Text": {
          "original": "WA sample sintered at 1300°C with pores still present and precipitates increased along grain boundaries. Bright areas (point 2, Fig. 5a) identified by EDS as mainly Nb, Mo, C (MC carbide). High oxygen and carbon at grain boundaries; surface oxides and preferential precipitation at prior particle boundaries inhibit densification. Solid-state diffusion and grain boundary migration hindered by surface oxides. Film-like MC and M6C carbide formation at grain boundaries. Grain size 94 ± 27 μm; pore size 23 ± 10 μm.",
          "simplified": "WA at 1300°C; pores persist; MC/M6C carbides abundant at grain boundaries; film-like carbide formation; grain size 94 μm; oxide-inhibited densification."
        },
        "Main_Phase": "Gamma matrix (FCC)",
        "Precipitates": [
          {
            "Phase_Type": "MC carbide",
            "Volume_Fraction_pct": null
          },
          {
            "Phase_Type": "M6C carbide",
            "Volume_Fraction_pct": null
          },
          {
            "Phase_Type": "Cr2O3",
            "Volume_Fraction_pct": null
          }
        ],
        "Porosity_pct": null,
        "Relative_Density_pct": null,
        "Grain_Size_avg_um": 94.0,
        "Precipitate_Size_avg_nm": null,
        "Precipitate_Volume_Fraction_pct": null,
        "Phase_Fraction_pct": null,
        "Advanced_Quantitative_Features": {
          "ASTM_Grain_Size_Number_range": "3.0-4.5",
          "Pore_Size_avg_um": 23,
          "Pore_Size_stddev_um": 10,
          "Lattice_Parameter_Angstrom": 3.5621,
          "Grain_Size_ImageJ_avg_um": 94,
          "Grain_Size_ImageJ_stddev_um": 27
        }
      },
      "Properties_Info": [
        {
          "Property_Name": "Hardness_HV",
          "Test_Condition": "Vickers microhardness at room temperature",
          "Value_Numeric": 170.0,
          "Value_Range": null,
          "Value_StdDev": 7.0,
          "Unit": "HV",
          "Test_Temperature_K": 298.15,
          "Strain_Rate_s1": null,
          "Tensile_Speed_mm_min": null,
          "Hardness_Load": "100 gf",
          "Hardness_Dwell_Time_s": 10.0,
          "Data_Source": "text",
          "Test_Specimen": null,
          "Note": "HV0.1 scale; Leco LM 800"
        }
      ]
    },
    {
      "Sample_ID": "WA_BJP_1270C_ST_Aged",
      "Gradient_Material": false,
      "Gradient_Group_ID": null,
      "Composition_Info": {
        "Role": "Target",
        "Alloy_Name_Raw": "Alloy 625 (water-atomized)",
        "Nominal_Composition": {
          "Composition_Type": "wt%",
          "Elements_Normalized": {
            "Ni": 61.0,
            "Cr": 21.8,
            "Fe": 3.6,
            "Nb": 3.5,
            "Mo": 9.3,
            "Mn": 0.4,
            "other": 0.4
          }
        },
        "Measured_Composition": {
          "Composition_Type": "wt%",
          "Elements_Normalized": {
            "Ni": 64.57,
            "Ti": 0.16,
            "Co": 0.62,
            "Si": 0.7,
            "Cr": 16.9,
            "Fe": 3.7,
            "Nb": 3.7,
            "Mo": 8.7,
            "Al": 0.05,
            "Mn": 0.8,
            "other": 0.1
          },
          "Measurement_Method": "EDS (SEM)"
        },
        "Note": "WA powder O=1.90 wt%, C=0.09 wt% (LECO as-received). Ni computed as balance. Upper limits: Al<0.4, Ti<0.4, Co<1.0 wt%."
      },
      "Process_Info": {
        "Process_Category": "Powder Metallurgy + Heat Treatment",
        "Process_Text": {
          "original": "Water-atomized alloy 625 powder binder jet printed using M-Flex ExOne BJP printer. Cured at 175°C in JPW Design & Manufacturing furnace. Sintered in Lindberg tube furnace, alumina powder bed, vacuum at 1270°C for 4 h (heating/cooling profile same as other samples). After sintering, solution treated at 1150°C for 2 h and aged at 745°C for 20 h.",
          "simplified": "BJP printed, cured 175°C, vacuum sintered at 1270°C for 4 h, then solution treated at 1150°C/2 h and aged at 745°C/20 h."
        },
        "Equipment": "M-Flex ExOne binder jet printer; JPW Design & Manufacturing furnace; Lindberg tube furnace; MTS 880 (tensile)",
        "Key_Params": {
          "Sintering_Temperature_C": 1270,
          "Sintering_Time_h": 4,
          "Aging_Time_h": 20,
          "Powder_Bed_Material": "Alumina",
          "Curing_Temperature_C": 175,
          "Atmosphere": "Vacuum",
          "Solution_Temperature_K": 1423.15,
          "Solution_Time_h": 2,
          "Aging_Temperature_K": 1018.15
        }
      },
      "Microstructure_Info": {
        "Microstructure_Text": {
          "original": "WA sample sintered at 1270°C then solution treated at 1150°C/2 h and aged at 745°C/20 h. SEM shows various precipitates (Fig. 5e): (1) white precipitates at grain boundaries (point 14) composed of Ni, Mo, Cr, C (MC-type, strong carbide formers up to 87.6%); (2) oval-shaped precipitates at grain boundary (area 12) with Ni, Mo, Cr indicating M6C/MC/M23C6 or Laves; (3) intragranular precipitates (area 13) with Ni, Mo, Cr suggesting M6C/MC/M23C6 or Laves. Large amount of carbides and oxides at grain boundaries with Cr, Nb, Mo depleted zones. Fracture surface shows more precipitates (carbides and possibly intermetallic phases) as crack initiation sites.",
          "simplified": "Aged WA sample; large carbide/oxide at grain boundaries; Cr/Nb/Mo depletion zones; MC/M6C/M23C6/Laves precipitates within grains and at grain boundaries; more brittle fracture character."
        },
        "Main_Phase": "Gamma matrix (FCC)",
        "Precipitates": [
          {
            "Phase_Type": "MC carbide",
            "Volume_Fraction_pct": null
          },
          {
            "Phase_Type": "M6C carbide",
            "Volume_Fraction_pct": null
          },
          {
            "Phase_Type": "M23C6 carbide",
            "Volume_Fraction_pct": null
          },
          {
            "Phase_Type": "Laves phase",
            "Volume_Fraction_pct": null
          },
          {
            "Phase_Type": "Intragranular carbides",
            "Volume_Fraction_pct": null
          }
        ],
        "Porosity_pct": null,
        "Relative_Density_pct": 95.0,
        "Grain_Size_avg_um": 88.0,
        "Precipitate_Size_avg_nm": null,
        "Precipitate_Volume_Fraction_pct": null,
        "Phase_Fraction_pct": null,
        "Advanced_Quantitative_Features": {
          "Lattice_Parameter_Angstrom": 3.5583
        }
      },
      "Properties_Info": [
        {
          "Property_Name": "Yield_Strength",
          "Test_Condition": "Rate-controlled tensile test at room temperature; YS0.02% offset",
          "Value_Numeric": 298.0,
          "Value_Range": null,
          "Value_StdDev": 13.0,
          "Unit": "MPa",
          "Test_Temperature_K": 298.15,
          "Strain_Rate_s1": null,
          "Tensile_Speed_mm_min": 5.0,
          "Hardness_Load": null,
          "Hardness_Dwell_Time_s": null,
          "Data_Source": "text",
          "Test_Specimen": "ASTM standard metallic tensile specimen; 125 mm long, 12.5 mm wide, 7.5 mm thick, gauge length 29 mm",
          "Note": "MTS 880"
        },
        {
          "Property_Name": "Ultimate_Tensile_Strength",
          "Test_Condition": "Rate-controlled tensile test at room temperature",
          "Value_Numeric": 405.0,
          "Value_Range": null,
          "Value_StdDev": 14.0,
          "Unit": "MPa",
          "Test_Temperature_K": 298.15,
          "Strain_Rate_s1": null,
          "Tensile_Speed_mm_min": 5.0,
          "Hardness_Load": null,
          "Hardness_Dwell_Time_s": null,
          "Data_Source": "text",
          "Test_Specimen": "ASTM standard metallic tensile specimen; 125 mm long, 12.5 mm wide, 7.5 mm thick, gauge length 29 mm",
          "Note": "MTS 880; 5% increase from sintered-only WA"
        },
        {
          "Property_Name": "Elongation_Total",
          "Test_Condition": "Rate-controlled tensile test at room temperature",
          "Value_Numeric": 7.5,
          "Value_Range": null,
          "Value_StdDev": 1.9,
          "Unit": "%",
          "Test_Temperature_K": 298.15,
          "Strain_Rate_s1": null,
          "Tensile_Speed_mm_min": 5.0,
          "Hardness_Load": null,
          "Hardness_Dwell_Time_s": null,
          "Data_Source": "text",
          "Test_Specimen": "ASTM standard metallic tensile specimen; gauge length 29 mm",
          "Note": "Reported as generic Elongation; mapped to Elongation_Total; decreased from 11.6% (sintered-only) due to precipitate formation"
        },
        {
          "Property_Name": "Hardness_HV",
          "Test_Condition": "Vickers microhardness at room temperature",
          "Value_Numeric": 225.0,
          "Value_Range": null,
          "Value_StdDev": 6.0,
          "Unit": "HV",
          "Test_Temperature_K": 298.15,
          "Strain_Rate_s1": null,
          "Tensile_Speed_mm_min": null,
          "Hardness_Load": "100 gf",
          "Hardness_Dwell_Time_s": 10.0,
          "Data_Source": "text",
          "Test_Specimen": null,
          "Note": "HV0.1 scale; Leco LM 800; increased from 191 HV by aging"
        }
      ]
    },
    {
      "Sample_ID": "Cast_alloy625_Ref",
      "Gradient_Material": false,
      "Gradient_Group_ID": null,
      "Composition_Info": {
        "Role": "Reference",
        "Alloy_Name_Raw": "Cast alloy 625",
        "Nominal_Composition": {
          "Composition_Type": null,
          "Elements_Normalized": null
        },
        "Measured_Composition": {
          "Composition_Type": null,
          "Elements_Normalized": null,
          "Measurement_Method": null
        },
        "Note": "Reference values cited from Özgün et al. (J. Alloys Compd. 546 (2013) 192–207) [Ref. 6 in this paper]. Cast alloy 625 benchmark used for comparison."
      },
      "Process_Info": {
        "Process_Category": "Casting",
        "Process_Text": {
          "original": "Cast alloy 625, as reported by Özgün et al. [6]. Conventional casting process details not specified in this paper.",
          "simplified": "Conventionally cast alloy 625 (reference from Özgün et al. 2013)."
        },
        "Equipment": null,
        "Key_Params": {}
      },
      "Microstructure_Info": {
        "Microstructure_Text": {
          "original": "not provided",
          "simplified": "not provided"
        },
        "Main_Phase": "Gamma matrix (FCC)",
        "Precipitates": [],
        "Porosity_pct": null,
        "Relative_Density_pct": null,
        "Grain_Size_avg_um": null,
        "Precipitate_Size_avg_nm": null,
        "Precipitate_Volume_Fraction_pct": null,
        "Phase_Fraction_pct": null,
        "Advanced_Quantitative_Features": {}
      },
      "Properties_Info": [
        {
          "Property_Name": "Yield_Strength",
          "Test_Condition": "Room temperature tensile test",
          "Value_Numeric": 350.0,
          "Value_Range": null,
          "Value_StdDev": null,
          "Unit": "MPa",
          "Test_Temperature_K": 298.15,
          "Strain_Rate_s1": null,
          "Tensile_Speed_mm_min": null,
          "Hardness_Load": null,
          "Hardness_Dwell_Time_s": null,
          "Data_Source": "text",
          "Test_Specimen": null,
          "Note": "Cited from Özgün et al. [6] as benchmark"
        },
        {
          "Property_Name": "Ultimate_Tensile_Strength",
          "Test_Condition": "Room temperature tensile test",
          "Value_Numeric": 710.0,
          "Value_Range": null,
          "Value_StdDev": null,
          "Unit": "MPa",
          "Test_Temperature_K": 298.15,
          "Strain_Rate_s1": null,
          "Tensile_Speed_mm_min": null,
          "Hardness_Load": null,
          "Hardness_Dwell_Time_s": null,
          "Data_Source": "text",
          "Test_Specimen": null,
          "Note": "Cited from Özgün et al. [6] as benchmark"
        },
        {
          "Property_Name": "Elongation_Total",
          "Test_Condition": "Room temperature tensile test",
          "Value_Numeric": 48.0,
          "Value_Range": null,
          "Value_StdDev": null,
          "Unit": "%",
          "Test_Temperature_K": 298.15,
          "Strain_Rate_s1": null,
          "Tensile_Speed_mm_min": null,
          "Hardness_Load": null,
          "Hardness_Dwell_Time_s": null,
          "Data_Source": "text",
          "Test_Specimen": null,
          "Note": "Cited from Özgün et al. [6]; mapped to Elongation_Total"
        },
        {
          "Property_Name": "Hardness_HV",
          "Test_Condition": "Vickers hardness at room temperature",
          "Value_Numeric": 200.0,
          "Value_Range": null,
          "Value_StdDev": null,
          "Unit": "HV",
          "Test_Temperature_K": 298.15,
          "Strain_Rate_s1": null,
          "Tensile_Speed_mm_min": null,
          "Hardness_Load": null,
          "Hardness_Dwell_Time_s": null,
          "Data_Source": "text",
          "Test_Specimen": null,
          "Note": "Cited from Özgün et al. [6] as benchmark"
        }
      ]
    }
  ]
}
