Repository: leeleolay/KnowMat

# **KnowMat**: Agentic Pipeline for Materials Science Data Extraction
*Figure: Schematic of the KnowMat agentic pipeline for extracting structured materials data from scientific literature.*

---

## Overview

**KnowMat** is an advanced, AI-powered Agentic pipeline that automatically extracts structured, machine-readable materials science data from unstructured scientific literature (`.pdf` / `.txt`). Built on **LangGraph** and powered by **OpenAI-compatible LLM APIs** (including ERNIE/Qianfan), KnowMat orchestrates multiple intelligent agents that collaborate to parse papers, extract compositions, processing conditions, characterization details, and material properties with high accuracy.

### Key Capabilities

- **Research-scale extraction**: Batch process entire folders of PDF/TXT files
- **High accuracy**: Multi-agent architecture with iterative refinement (up to 3 extraction/evaluation cycles)
- **Advanced PDF parsing**: Uses **PaddleOCR-VL** for robust OCR-based PDF parsing
- **Two-stage validation**: Rule-based aggregation + LLM-based hallucination correction
- **Property standardization**: Automatic mapping of property names to standard forms
- **Quality assurance**: Confidence scoring, flagging system for human review (if necessary), and human review guides
- **ML-ready output**: Structured JSON format designed for database ingestion and machine learning

---

## Key Features

### 🤖 **Multi-Agent Architecture**
- **Parser Agent**: PaddleOCR-VL based PDF parsing
  - Converts PDF pages to images and runs OCR page-by-page
  - Stores page images and raw OCR output for debugging
  - Produces clean text for downstream extraction
- **Subfield Detection Agent**: Identifies paper type (experimental/computational/ML) and tailors extraction prompts
- **Extraction Agent**: GPT-5 powered structured data extraction using TrustCall
- **Evaluation Agent**: Iterative quality assessment with confidence scoring (up to 3 cycles)
- **Two-Stage Manager**:
  - **Stage 1 (Aggregation)**: Fast, rule-based merging of extraction runs
  - **Stage 2 (Validation)**: LLM-based hallucination detection and correction
- **Flagging Agent**: Final quality assessment and human review recommendations (if necessary)

### 📊 **Comprehensive Data Extraction**
- Material compositions (elements, stoichiometry, normalized formulas)
- Processing conditions (temperature, pressure, atmosphere, time)
- Characterization methods and results
- Material properties with ML-ready format:
  - Exact values, ranges, inequalities (>, <, ≥, ≤)
  - Numeric extraction with proper handling of qualitative properties
  - Value types: exact, lower_bound, upper_bound, range, qualitative

### 🔬 **Property Standardization**
- Automatic mapping of property names to standard forms using the configured LLM
- Handles symbols, abbreviations, and domain-specific terminology

### 🛡️ **Quality Assurance**
- Confidence scoring for each extraction run
- Hallucination detection using evaluation feedback
- Flagging system for human review
- Detailed rationales and review guides

### ⚡ **Production Features**
- Batch processing of entire PDF folders
- Per-paper output directories with structured organization
- Comprehensive JSON output with extraction metadata
- Human-readable analysis reports
- LangSmith tracing integration for debugging
- Per-agent model configuration for cost/quality optimization

---

## Output Structure

Each processed paper creates a dedicated folder:

```
data/processed/
└── <PaperName>/
    ├── <PaperName>_extraction.json          # Final structured data
    ├── <PaperName>_analysis_report.txt      # Human-readable summary
    ├── <PaperName>_runs.json                # All extraction runs with metadata
    ├── paddleocrvl_parse/                    # Only for PDF inputs
    │   ├── <PaperName>_final_output.md       # Parsed markdown text
    │   ├── <PaperName>_parse_metadata.json   # OCR parser metadata
    │   ├── page_images/                      # Rendered page images
    │   └── ocr_raw/                          # Raw OCR output per page
    └── txt_parse/                            # Only for TXT inputs
        ├── <PaperName>_final_output.md
        └── <PaperName>_parse_metadata.json
```

---

### Prerequisites

1. **Python 3.11** with Conda
2. **OpenAI-compatible LLM API key** (e.g. ERNIE/Qianfan)
3. **LangChain API Key** (optional, for LangSmith tracing)

## Usage

### Basic Command Line Usage

Process a single folder of files (`.pdf` and/or `.txt`):

```bash
python -m knowmat --input-folder path/to/files --output-dir output/directory
```

Behavior:
- `.pdf` -> uses local PaddleOCR-VL 1.5 model for parsing, then LLM extraction.
- `.txt` -> skips OCR and directly runs LLM extraction using `LLM_API_KEY/LLM_BASE_URL/LLM_MODEL`.

# Process entire folder
python -m knowmat --input-folder data/raw/papers --output-dir data/processed

File: evaluation/groundtruth/文献 (2)人工修正结果_fixed.json
{
  "Paper_Metadata": {
    "Paper_Title": "3-D printed ultrastrong heat-resistant aluminum alloy achieved by bioinspired nanoscale amorphous confinement",
    "DOI": "10.1016/j.mattod.2026.103267"
  },
  "items": [
    {
      "Sample_ID": "FVS0812_TiB2_As-printed",
      "Gradient_Material": false,
      "Gradient_Group_ID": null,
      "Composition_Info": {
        "Role": "Target",
        "Alloy_Name_Raw": "FVS0812 aluminum alloy with 2 wt.% TiB2 nanoparticles",
        "Nominal_Composition": {
          "Composition_Type": "wt%",
          "Elements_Normalized": {
            "Al": 88.76,
            "Fe": 8.43,
            "V": 1.33,
            "Si": 1.48
          }
        },
        "Measured_Composition": {
          "Composition_Type": "wt%",
          "Elements_Normalized": {
            "Al": 88.76,
            "Fe": 8.43,
            "V": 1.33,
            "Si": 1.48
          },
          "Measurement_Method": "Gas atomization"
        },
        "Note": "2 wt.% TiB2 nanoparticles were incorporated into the FVS0812 powder as nucleants."
      },
      "Process_Info": {
        "Process_Category": "Laser Powder Bed Fusion",
        "Process_Text": {
          "original": "3D printing via laser powder bed fusion (LPBF) was performed using an EP-M150 Metal 3D Printer with the FVS0812 powders incorporating 2 wt.% TiB2 nanoparticles. The process was conducted under an argon atmosphere with a laser power of 150 W, a scan speed of 1000 mm/s, a scan spacing of 0.08 mm, and a layer thickness of 0.02 mm. The build platform was preheated to 200°C during printing.",
          "simplified": "LPBF in an Argon atmosphere. Preheated build plate at 200°C."
        },
        "Equipment": "EP-M150 Metal 3D Printer",
        "Key_Params": {
          "Laser_Power_W": 150.0,
          "Scanning_Speed_mm_s": 1000.0,
          "Hatch_Spacing_um": 80.0,
          "Layer_Thickness_um": 20.0,
          "Build_Plate_Temperature_K": 473.15,
          "Protective_Atmosphere": "Argon"
        }
      },
      "Microstructure_Info": {
        "Microstructure_Text": {
          "original": "The alloy primarily comprises a fusion zone (FZ) which constitutes the majority of the molten pool... A small amount (approximately 1%) of irregularly shaped precipitates, identified as the Al8Fe2Si phase... The dendritic cell boundaries form a continuous network approximately 14 nm in width. The α-Al cells have an average diameter of approximately 67 nm. The cell boundaries are amorphous (38%). The average grain size of the alloy is approximately 1.6 μm. Fine TiV particles, approximately 12 nm in size, are found embedded within the cells.",
          "simplified": "Fine equiaxed grains (~1.6 μm). Amorphous cell boundary network (~14 nm width). α-Al cells (~67 nm). Nanoscale TiV particles (~12 nm) and a minor fraction of Al8Fe2Si phase."
        },
        "Main_Phase": "FCC",
        "Precipitates": [
          {
            "Phase_Type": "Al8Fe2Si",
            "Volume_Fraction_pct": 1.0
          },
          {
            "Phase_Type": "TiV",
            "Volume_Fraction_pct": null
          }
        ],
        "Porosity_pct": null,
        "Relative_Density_pct": null,
        "Grain_Size_avg_um": 1.6,
        "Precipitate_Size_avg_nm": 12.0,
        "Advanced_Quantitative_Features": {
          "Cell_Size_avg_nm": 67.0,
          "Amorphous_Boundary_Width_nm": 14.0,
          "Amorphous_Boundary_Volume_Fraction_pct": 38.0
        }
      },
      "Properties_Info": [
        {
          "Property_Name": "Yield_Strength",
          "Test_Condition": "Room temperature, as-printed",
          "Value_Numeric": 523.0,
          "Value_Range": null,
          "Value_StdDev": 10.0,
          "Unit": "MPa",
          "Test_Temperature_K": 298.15,
          "Strain_Rate_s1": "5×10⁻⁴",
          "Tensile_Speed_mm_min": null,
          "Hardness_Load": null,
          "Hardness_Dwell_Time_s": null,
          "Data_Source": "text",
          "Test_Specimen": "Dog-bone, gauge 10×2×1 mm",
          "Note": null
        },
        {
          "Property_Name": "Ultimate_Tensile_Strength",
          "Test_Condition": "Room temperature, as-printed",
          "Value_Numeric": 676.0,
          "Value_Range": null,
          "Value_StdDev": 4.0,
          "Unit": "MPa",
          "Test_Temperature_K": 298.15,
          "Strain_Rate_s1": "5×10⁻⁴",
          "Tensile_Speed_mm_min": null,
          "Hardness_Load": null,
          "Hardness_Dwell_Time_s": null
        }
      ]
    }
  ]
}
