Repository: leeleolay/KnowMat

# **KnowMat**: Agentic Pipeline for Materials Science Data Extraction
*Figure: Schematic of the KnowMat agentic pipeline for extracting structured materials data from scientific literature.*

---

## Overview

**KnowMat** is an advanced, AI-powered Agentic pipeline that automatically extracts structured, machine-readable materials science data from unstructured scientific literature (`.pdf` / `.txt`). Built on **LangGraph** and powered by **OpenAI-compatible LLM APIs** (including ERNIE/Qianfan), KnowMat orchestrates multiple intelligent agents that collaborate to parse papers, extract compositions, processing conditions, characterization details, and material properties with high accuracy.

### Key Capabilities

- **Research-scale extraction**: Batch process entire folders of PDF/TXT files
- **High accuracy**: Multi-agent architecture with iterative refinement (up to 3 extraction/evaluation cycles)
- **Advanced PDF parsing**: Uses **PaddleOCR-VL** for robust OCR-based PDF parsing
- **Two-stage validation**: Rule-based aggregation + LLM-based hallucination correction
- **Property standardization**: Automatic mapping of property names to standard forms
- **Quality assurance**: Confidence scoring, flagging system for human review (if necessary), and human review guides
- **ML-ready output**: Structured JSON format designed for database ingestion and machine learning

---

## Key Features

### 🤖 **Multi-Agent Architecture**
- **Parser Agent**: PaddleOCR-VL based PDF parsing
  - Converts PDF pages to images and runs OCR page-by-page
  - Stores page images and raw OCR output for debugging
  - Produces clean text for downstream extraction
- **Subfield Detection Agent**: Identifies paper type (experimental/computational/ML) and tailors extraction prompts
- **Extraction Agent**: GPT-5 powered structured data extraction using TrustCall
- **Evaluation Agent**: Iterative quality assessment with confidence scoring (up to 3 cycles)
- **Two-Stage Manager**:
  - **Stage 1 (Aggregation)**: Fast, rule-based merging of extraction runs
  - **Stage 2 (Validation)**: LLM-based hallucination detection and correction
- **Flagging Agent**: Final quality assessment and human review recommendations (if necessary)

### 📊 **Comprehensive Data Extraction**
- Material compositions (elements, stoichiometry, normalized formulas)
- Processing conditions (temperature, pressure, atmosphere, time)
- Characterization methods and results
- Material properties with ML-ready format:
  - Exact values, ranges, inequalities (>, <, ≥, ≤)
  - Numeric extraction with proper handling of qualitative properties
  - Value types: exact, lower_bound, upper_bound, range, qualitative

### 🔬 **Property Standardization**
- Automatic mapping of property names to standard forms using the configured LLM
- Handles symbols, abbreviations, and domain-specific terminology

### 🛡️ **Quality Assurance**
- Confidence scoring for each extraction run
- Hallucination detection using evaluation feedback
- Flagging system for human review
- Detailed rationales and review guides

### ⚡ **Production Features**
- Batch processing of entire PDF folders
- Per-paper output directories with structured organization
- Comprehensive JSON output with extraction metadata
- Human-readable analysis reports
- LangSmith tracing integration for debugging
- Per-agent model configuration for cost/quality optimization

---

## Output Structure

Each processed paper creates a dedicated folder:

```
data/processed/
└── <PaperName>/
    ├── <PaperName>_extraction.json          # Final structured data
    ├── <PaperName>_analysis_report.txt      # Human-readable summary
    ├── <PaperName>_runs.json                # All extraction runs with metadata
    ├── paddleocrvl_parse/                    # Only for PDF inputs
    │   ├── <PaperName>_final_output.md       # Parsed markdown text
    │   ├── <PaperName>_parse_metadata.json   # OCR parser metadata
    │   ├── page_images/                      # Rendered page images
    │   └── ocr_raw/                          # Raw OCR output per page
    └── txt_parse/                            # Only for TXT inputs
        ├── <PaperName>_final_output.md
        └── <PaperName>_parse_metadata.json
```

---

### Prerequisites

1. **Python 3.11** with Conda
2. **OpenAI-compatible LLM API key** (e.g. ERNIE/Qianfan)
3. **LangChain API Key** (optional, for LangSmith tracing)

## Usage

### Basic Command Line Usage

Process a single folder of files (`.pdf` and/or `.txt`):

```bash
python -m knowmat --input-folder path/to/files --output-dir output/directory
```

Behavior:
- `.pdf` -> uses local PaddleOCR-VL 1.5 model for parsing, then LLM extraction.
- `.txt` -> skips OCR and directly runs LLM extraction using `LLM_API_KEY/LLM_BASE_URL/LLM_MODEL`.

# Process entire folder
python -m knowmat --input-folder data/raw/papers --output-dir data/processed

File: evaluation/groundtruth/1-Additively manufactured heterogeneous precipitation-strengthened high-entropy alloys with high strength and ductility.json
{
"Paper_Metadata": {
"Paper_Title": "Additively manufactured heterogeneous precipitation-strengthened high-entropy alloys with high strength and ductility",
"DOI": "10.1016/j.addma.2023.103795"
},
"items": [
{
"Sample_ID": "Co47Ni28Cr16Fe3Al3Ti3_AP",
"Gradient_Material": true,
"Gradient_Group_ID": null,
"Composition_Info": {
"Role": "Target",
"Alloy_Name_Raw": "Co47Ni28Cr16Fe3Al3Ti3",
"Nominal_Composition": {
"Composition_Type": "at%",
"Elements_Normalized": {
"Co": 47.0,
"Ni": 28.0,
"Cr": 16.0,
"Fe": 3.0,
"Al": 3.0,
"Ti": 3.0
}
},
"Measured_Composition": {
"Composition_Type": null,
"Elements_Normalized": null,
"Measurement_Method": null
},
"Note": "Elemental powders of Co, Ni, Cr, Fe, Al, and Ti were mechanically mixed to the nominal atomic ratio Co47Ni28Cr16Fe3Al3Ti3. The paper states that the overall composition measured by SEM-EDS is close to the designed composition, but the detailed overall values are not provided in the text. Ti-rich segregation was observed in the wall region of the as-printed cellular structure."
},
"Process_Info": {
"Process_Category": "Directed Energy Deposition (DED)",
"Process_Text": {
"original": "Elemental powders of Co, Ni, Cr, Fe, Al, and Ti were mechanically mixed via a three-dimensional mixer to the atomic ratio Co47Ni28Cr16Fe3Al3Ti3. During the DED process, a fiber laser with a wavelength of 1080 nm and a spot diameter of 1.2 mm was utilized as the power source. The powder blends were fed into the melt pool on the surface of the substrate via a coaxial powder feeding system under the protection of argon gas. The used powders were heated to 120 °C for 4 h for drying before use. After layer-by-layer deposition, a cuboid part with dimensions of 60 mm (length) × 15 mm (width) × 6 mm (height) was fabricated. The laser power used during DED processing was 750 W, the scanning speed was 480 mm/min, the laser head was moved upward by 0.3 mm after each period of laser scan on the XOY plane, the powder feeding rate was 14.45 g/min, and the hatch distance was 0.8 mm.",
"simplified": "DED of mechanically mixed Co47Ni28Cr16Fe3Al3Ti3 powder using a 1080 nm fiber laser (1.2 mm spot), argon shielding, 750 W power, 480 mm/min scan speed, 0.8 mm hatch spacing, 0.3 mm layer increment, and 14.45 g/min powder feed; powders were dried at 120 °C for 4 h before printing."
},
"Equipment": "Fiber laser DED system with coaxial powder feeding system; MTS machine for tensile testing; FEI Scios SEM; JEOL 2100F TEM; CAMECA LEAP 5000 XR APT; diondo d2 micro-CT",
"Key_Params": {
"Laser_Wavelength_nm": 1080.0,
"Laser_Spot_Diameter_mm": 1.2,
"Laser_Power_W": 750.0,
"Scanning_Speed_mm_s": 8.0,
"Layer_Thickness_um": 300.0,
"Hatch_Spacing_um": 800.0,
"Powder_Drying_Temperature_K": 393.15,
"Powder_Drying_Time_h": 4.0,
"Powder_Feeding_Rate_g_min": 14.45,
"Laser_Head_Increment_mm": 0.3,
"Cuboid_Dimensions_mm": "60 × 15 × 6",
"Protective_Atmosphere": "Argon gas"
}
},
"Microstructure_Info": {
"Microstructure_Text": {
"original": "The as-printed HEA exhibited a typical cellular structure with two separated regions: an interior region and a wall region. Both regions were identified as FCC crystal structures. A Ti-rich zone was present in the wall, and high-density dislocations were observed in the cellular structure. XRD also revealed a single FCC phase constituent. The cellular structure diameter was about 5 μm, and the EBSD-derived grain size was 93 ± 36 μm.",
"simplified": "As-printed cellular structure with FCC interior and wall; Ti-rich segregation in the wall; high-density dislocations; single FCC phase; cell size about 5 μm; EBSD grain size about 93 ± 36 μm."
},
"Main_Phase": "FCC",
"Precipitates": [],
"Porosity_pct": null,
"Relative_Density_pct": 99.999,
"Grain_Size_avg_um": 93.0,
"Precipitate_Size_avg_nm": null,
"Advanced_Quantitative_Features": {
"Cell_Size_avg_um": 5.0
}
},
"Properties_Info": [
{
"Property_Name": "Yield_Strength",
"Test_Condition": "Room temperature tensile test; loading direction vertical to building direction",
"Value_Numeric": 548.0,
"Value_Range": null,
"Value_StdDev": null,
"Unit": "MPa",
"Test_Temperature_K": 298.15,
"Strain_Rate_s1": "1×10^-3",
"Tensile_Speed_mm_min": null,
"Hardness_Load": null,
"Hardness_Dwell_Time_s": null,
"Data_Source": "text",
"Test_Specimen": "Flat dog-bone specimen, gauge length 12.5 mm, cross-section 3.2 × 1.5 mm²",
"Note": "Reported as approximately 548 MPa."
},
{
"Property_Name": "Ultimate_Tensile_Strength",
"Test_Condition": "Room temperature tensile test; loading direction vertical to building direction",
"Value_Numeric": 835.0,
"Value_Range": null,
"Value_StdDev": null,
"Unit": "MPa",
"Test_Temperature_K": 298.15,
"Strain_Rate_s1": "1×10^-3",
"Tensile_Speed_mm_min": null,
"Hardness_Load": null,
"Hardness_Dwell_Time_s": null,
"Data_Source": "text",
"Test_Specimen": "Flat dog-bone specimen, gauge length 12.5 mm, cross-section 3.2 × 1.5 mm²",
"Note": "Reported as approximately 835 MPa."
},
{
"Property_Name": "Elongation_Total",
"Test_Condition": "Room temperature tensile test; loading direction vertical to building direction",
"Value_Numeric": 30.0,
"Value_Range": null,
"Value_StdDev": null,
"Unit": "%",
"Test_Temperature_K": 298.15,
"Strain_Rate_s1": "1×10^-3",
"Tensile_Speed_mm_min": null,
"Hardness_Load": null,
"Hardness_Dwell_Time_s": null,
"Data_Source": "text",
"Test_Specimen": "Flat dog-bone specimen, gauge length 12.5 mm, cross-section 3.2 × 1.5 mm²",
"Note": "Original only provides total elongation; reported as approximately 30%."
}
]
},
{
"Sample_ID": "Co47Ni28Cr16Fe3Al3Ti3_HT800C4h",
"Gradient_Material": true,
"Gradient_Group_ID": null,
"Composition_Info": {
"Role": "Target",
"Alloy_Name_Raw": "Co47Ni28Cr16Fe3Al3Ti3",
"Nominal_Composition": {
"Composition_Type": "at%",
"Elements_Normalized": {
"Co": 47.0,
"Ni": 28.0,
"Cr": 16.0,
"Fe": 3.0,
"Al": 3.0,
"Ti": 3.0
}
},
"Measured_Composition": {
"Composition_Type": "at%",
"Elements_Normalized": null,
"Measurement_Method": "APT and TEM-EDS"
},
"Note": "Heat-treated state of the same nominal Co47Ni28Cr16Fe3Al3Ti3 alloy. The paper reports region-specific measured compositions in the HT specimen: interior FCC = Co 49.5 ± 1.0, Ni 28.5 ± 0.5, Cr 16.3 ± 0.6, Fe 1.9 ± 0.2, Al 1.7 ± 0.2, Ti 2.1 ± 0.1 at%; wall L12 = Co 20.7 ± 0.7, Ni 53.0 ± 0.8, Cr 2.1 ± 0.2, Fe 0.5 ± 0.1, Al 6.1 ± 0.5, Ti 17.6 ± 0.7 at%; wall FCC = Co 52.2 ± 0.4, Ni 23.7 ± 0.5, Cr 17.3 ± 0.4, Fe 2.7 ± 0.2, Al 1.7 ± 0.1, Ti 2.4 ± 0.1 at%."
},
"Process_Info": {
"Process_Category": "Directed Energy Deposition (DED) + isothermal aging",
"Process_Text": {
"original": "The same DED-fabricated Co47Ni28Cr16Fe3Al3Ti3 HEA was subsequently isothermally aged at 800 °C for 4 h and then cooled to room temperature in air to incorporate high-density L12 precipitation.",
"simplified": "DED-fabricated Co47Ni28Cr16Fe3Al3Ti3 HEA aged at 800 °C for 4 h, followed by air cooling to room temperature."
},
"Equipment": "Fiber laser DED system with coaxial powder feeding system; MTS machine for tensile testing; FEI Scios SEM; JEOL 2100F TEM; CAMECA LEAP 5000 XR APT; diondo d2 micro-CT",
"Key_Params": {
"Laser_Wavelength_nm": 1080.0,
"Laser_Spot_Diameter_mm": 1.2,
"Laser_Power_W": 750.0,
"Scanning_Speed_mm_s": 8.0,
"Layer_Thickness_um": 300.0,
"Hatch_Spacing_um": 800.0,
"Powder_Drying_Temperature_K": 393.15,
"Powder_Drying_Time_h": 4.0,
"Powder_Feeding_Rate_g_min": 14.45,
"Laser_Head_Increment_mm": 0.3,
"Cuboid_Dimensions_mm": "60 × 15 × 6",
"Aging_Temperature_K": 1073.15,
"Aging_Time_h": 4.0,
"Cooling_Medium": "Air",
"Protective_Atmosphere": "Argon gas"
}
},
"Microstructure_Info": {
"Microstructure_Text": {
"original": "The heat-treated HEA exhibited an unusual heterogeneous cellular structure. The interior was single-phase FCC, whereas the wall was dual-phase FCC + L12. High-density nanoscale precipitation was found in the wall. Dark-field TEM from the superlattice reflections of the L12 phase demonstrated high-density L12 nanoprecipitation in the wall, with an average precipitate diameter of 31.0 ± 5.1 nm. APT revealed that Ni, Al, and Ti strongly partition into the L12 precipitates, while Co, Cr, and Fe are enriched in the FCC matrix. The volume fraction of the L12 precipitates in the wall was about 0.208.",
"simplified": "Heterogeneous cellular structure with single-phase FCC interior and FCC + L12 wall. Wall contains high-density L12 nanoparticles with average size about 31.0 ± 5.1 nm and volume fraction about 20.8%."
},
"Main_Phase": "FCC",
"Precipitates": [
{
"Phase_Type": "L12",
"Volume_Fraction_pct": 20.8,
  "Note": "Volume fraction in the wall region only."
}
],
"Porosity_pct": null,
"Relative_Density_pct": null,
"Grain_Size_avg_um": null,
"Precipitate_Size_avg_nm": 31.0,
"Advanced_Quantitative_Features": {
"Cell_Size_avg_um": 5.0,
"Interior_Volume_Fraction_pct": 53.0,
"Wall_Volume_Fraction_pct": 47.0
}
},
"Properties_Info": [
{
"Property_Name": "Yield_Strength",
"Test_Condition": "Room temperature tensile test; loading direction vertical to building direction",
"Value_Numeric": 748.0,
"Value_Range": null,
"Value_StdDev": null,
"Unit": "MPa",
"Test_Temperature_K": 298.15,
"Strain_Rate_s1": "1×10^-3",
"Tensile_Speed_mm_min": null,
"Hardness_Load": null,
"Hardness_Dwell_Time_s": null,
"Data_Source": "text",
"Test_Specimen": "Flat dog-bone specimen, gauge length 12.5 mm, cross-section 3.2 × 1.5 mm²",
"Note": "Reported as approximately 748 MPa."
},
{
"Property_Name": "Ultimate_Tensile_Strength",
"Test_Condition": "Room temperature tensile test; loading direction vertical to building direction",
"Value_Numeric": 1148.0,
"Value_Range": null,
"Value_StdDev": null,
"Unit": "MPa",
"Test_Temperature_K": 298.15,
"Strain_Rate_s1": "1×10^-3",
"Tensile_Speed_mm_min": null,
"Hardness_Load": null,
"Hardness_Dwell_Time_s": null,
"Data_Source": "text",
"Test_Specimen": "Flat dog-bone specimen, gauge length 12.5 mm, cross-section 3.2 × 1.5 mm²",
"Note": "Reported as approximately 1148 MPa."
},
{
"Property_Name": "Elongation_Total",
"Test_Condition": "Room temperature tensile test; loading direction vertical to building direction",
"Value_Numeric": 28.0,
"Value_Range": null,
"Value_StdDev": null,
"Unit": "%",
"Test_Temperature_K": 298.15,
"Strain_Rate_s1": "1×10^-3",
"Tensile_Speed_mm_min": null,
"Hardness_Load": null,
"Hardness_Dwell_Time_s": null,
"Data_Source": "text",
"Test_Specimen": "Flat dog-bone specimen, gauge length 12.5 mm, cross-section 3.2 × 1.5 mm²",
"Note": "Original only provides total elongation; reported as approximately 28%."
}
]
},
{
"Sample_ID": "Ref18_Fe28Co29.5Ni27.5Al8.5Ti6.5",
"Gradient_Material": false,
"Gradient_Group_ID": null,
"Composition_Info": {
"Role": "Reference",
"Alloy_Name_Raw": "Fe28.0Co29.5Ni27.5Al8.5Ti6.5",
"Nominal_Composition": {
"Composition_Type": "at%",
"Elements_Normalized": {
"Fe": 28.0,
"Co": 29.5,
"Ni": 27.5,
"Al": 8.5,
"Ti": 6.5
}
},
"Measured_Composition": {
"Composition_Type": null,
"Elements_Normalized": null,
"Measurement_Method": null
},
"Note": "Comparison material cited in the introduction from Mu et al. [18]. The paper describes it as a high-entropy alloy with dislocation-precipitate skeleton architectures fabricated by laser PBF (L-PBF)."
},
"Process_Info": {
"Process_Category": "Laser Powder Bed Fusion (L-PBF)",
"Process_Text": {
"original": "Mu et al. [18] developed an Fe28.0Co29.5Ni27.5Al8.5Ti6.5 HEA with dislocation-precipitate skeleton architectures using laser PBF (L-PBF) technology.",
"simplified": "Reference HEA Fe28.0Co29.5Ni27.5Al8.5Ti6.5 fabricated by L-PBF with dislocation-precipitate skeleton architectures."
},
"Equipment": null,
"Key_Params": {}
},
"Microstructure_Info": {
"Microstructure_Text": {
"original": "Dislocation-precipitate skeleton architectures.",
"simplified": "Dislocation-precipitate skeleton architecture."
},
"Main_Phase": null,
"Precipitates": [],
"Porosity_pct": null,
"Relative_Density_pct": null,
"Grain_Size_avg_um": null,
"Precipitate_Size_avg_nm": null,
"Advanced_Quantitative_Features": {}
},
"Properties_Info": [
{
"Property_Name": "Yield_Strength",
"Test_Condition": "As reported in the cited literature, room-temperature tensile property",
"Value_Numeric": 790.0,
"Value_Range": null,
"Value_StdDev": 30.0,
"Unit": "MPa",
"Test_Temperature_K": 298.15,
"Strain_Rate_s1": null,
"Tensile_Speed_mm_min": null,
"Hardness_Load": null,
"Hardness_Dwell_Time_s": null,
"Data_Source": "text",
"Test_Specimen": null,
"Note": "Quoted in the paper as 790 ± 30 MPa."
},
{
"Property_Name": "Elongation_Total",
"Test_Condition": "As reported in the cited literature, room-temperature tensile property",
"Value_Numeric": 28.0,
"Value_Range": null,
"Value_StdDev": 0.8,
"Unit": "%",
"Test_Temperature_K": 298.15,
"Strain_Rate_s1": null,
"Tensile_Speed_mm_min": null,
"Hardness_Load": null,
"Hardness_Dwell_Time_s": null,
"Data_Source": "text",
"Test_Specimen": null,
"Note": "Quoted in the paper as 28.0 ± 0.8%."
}
]
},
{
"Sample_ID": "Ref36_CoCrNi94Al3Ti3",
"Gradient_Material": false,
"Gradient_Group_ID": null,
"Composition_Info": {
"Role": "Reference",
"Alloy_Name_Raw": "(CoCrNi)94Al3Ti3",
"Nominal_Composition": {
"Composition_Type": "at%",
"Elements_Normalized": {
"Co": 31.333333333333332,
"Cr": 31.333333333333332,
"Ni": 31.333333333333332,
"Al": 3.0,
"Ti": 3.0
}
},
"Measured_Composition": {
"Composition_Type": null,
"Elements_Normalized": null,
"Measurement_Method": null
},
"Note": "Comparison material cited in the introduction from the paper using the same laser PBF technique. The notation is written in the paper as (CoCrNi)94Al3Ti3 at%."
},
"Process_Info": {
"Process_Category": "Laser Powder Bed Fusion (L-PBF)",
"Process_Text": {
"original": "Using the same technique, with the introduction of hierarchical structures in terms of grains, cellular substructures, and precipitates in a (CoCrNi)94Al3Ti3 HEA, a high YS of ~836.7 MPa and a large ductility of 27.4 % was obtained.",
"simplified": "Reference (CoCrNi)94Al3Ti3 HEA fabricated by the same laser PBF technique with hierarchical structures."
},
"Equipment": null,
"Key_Params": {}
},
"Microstructure_Info": {
"Microstructure_Text": {
"original": "Hierarchical structures in terms of grains, cellular substructures, and precipitates.",
"simplified": "Hierarchical grain/cell/precipitate structure."
},
"Main_Phase": null,
"Precipitates": [],
"Porosity_pct": null,
"Relative_Density_pct": null,
"Grain_Size_avg_um": null,
"Precipitate_Size_avg_nm": null,
"Advanced_Quantitative_Features": {}
},
"Properties_Info": [
{
"Property_Name": "Yield_Strength",
"Test_Condition": "As reported in the cited literature, room-temperature tensile property",
"Value_Numeric": 836.7,
"Value_Range": null,
"Value_StdDev": null,
"Unit": "MPa",
"Test_Temperature_K": 298.15,
"Strain_Rate_s1": null,
"Tensile_Speed_mm_min": null,
"Hardness_Load": null,
"Hardness_Dwell_Time_s": null,
"Data_Source": "text",
"Test_Specimen": null,
"Note": "Quoted in the paper as approximately 836.7 MPa."
},
{
"Property_Name": "Elongation_Total",
"Test_Condition": "As reported in the cited literature, room-temperature tensile property",
"Value_Numeric": 27.4,
"Value_Range": null,
"Value_StdDev": null,
"Unit": "%",
"Test_Temperature_K": 298.15,
"Strain_Rate_s1": null,
"Tensile_Speed_mm_min": null,
"Hardness_Load": null,
"Hardness_Dwell_Time_s": null,
"Data_Source": "text",
"Test_Specimen": null,
"Note": "Quoted in the paper as 27.4%."
}
]
}
]
}

File: evaluation/groundtruth/2-Superior corrosion resistance and its origins in an additively manufactured Co-Cr-Ni-Al-Ti high-entropy alloy with nano-lamellar precipitates.json
{
  "Paper_Metadata": {
    "Paper_Title": "Superior corrosion resistance and its origins in an additively manufactured Co-Cr-Ni-Al-Ti high-entropy alloy with nano-lamellar precipitates",
    "DOI": "10.1016/j.jmst.2024.12.072"
  },
  "items": [
    {
      "Sample_ID": "as-printed",
      "Gradient_Material": false,
      "Gradient_Group_ID": null,
      "Composition_Info": {
        "Role": "Target",
        "Alloy_Name_Raw": "Co40Cr20Ni30Al5Ti5 (at%)",
        "Nominal_Composition": {
          "Composition_Type": "at%",
          "Elements_Normalized": {
            "Co": 40.0,
            "Cr": 20.0,
            "Ni": 30.0,
            "Al": 5.0,
            "Ti": 5.0
          }
        },
        "Measured_Composition": null,
        "Note": null
      },
      "Process_Info": {
        "Process_Category": "Additive Manufacturing",
        "Process_Text": {
          "original": "The gas-atomized Al5Ti5 HEA powders with an average particle size of 36.36 μm were used to fabricate Al5Ti5 bulk specimens. The SLM was performed using a laser powder-bed-fusion (LPBF) printer (SLM-100, Guangdong Hanbang) under an argon atmosphere with optimized printing parameters (laser power: 175 W, scan speed: 1000 mm/s, layer thickness: 30 μm, hatching space: 80 μm).",
          "simplified": "Selective laser melting (SLM) using Co40Cr20Ni30Al5Ti5 gas-atomized powder (average size 36.36 μm) with laser power 175 W, scan speed 1000 mm/s, layer thickness 30 μm, hatch spacing 80 μm under Ar atmosphere."
        },
        "Equipment": "SLM-100 (Guangdong Hanbang) laser powder-bed-fusion printer",
        "Key_Params": {
          "Laser_Power_W": 175,
          "Scanning_Speed_mm_s": 1000,
          "Layer_Thickness_um": 30,
          "Hatch_Spacing_um": 80,
          "Protective_Atmosphere": "Argon",
          "Powder_Size_avg_um": 36.36
        }
      },
      "Microstructure_Info": {
        "Microstructure_Text": {
          "original": "The as-printed alloy has a single-phase FCC structure with conventional polycrystalline morphology and an average grain size of 29.7 μm. Cellular structures with an average size of ~400 nm prevail inside the grains, and cellular walls are decorated with a high density of dislocations. Ti enrichment is observed at cellular boundaries, with slight depletion of Co and Cr. Average KAM value is 0.85°.",
          "simplified": "Single-phase FCC, grain size 29.7 μm, cellular substructure (~400 nm) with Ti-rich boundaries and high dislocation density."
        },
        "Main_Phase": "FCC",
        "Precipitates": [],
        "Porosity_pct": null,
        "Relative_Density_pct": null,
        "Grain_Size_avg_um": 29.7,
        "Precipitate_Size_avg_nm": null,
        "Advanced_Quantitative_Features": {
          "KAM_Value_deg": 0.85,
          "Cellular_Structure_Size_nm": 400
        }
      },
      "Properties_Info": [
        {
          "Property_Name": "Corrosion_Potential_Ecorr",
          "Test_Condition": "3.5 wt.% NaCl solution at room temperature",
          "Value_Numeric": -336,
          "Value_Range": null,
          "Value_StdDev": 4,
          "Unit": "mV_SCE",
          "Test_Temperature_K": 298.15,
          "Strain_Rate_s1": null,
          "Tensile_Speed_mm_min": null,
          "Hardness_Load": null,
          "Hardness_Dwell_Time_s": null,
          "Data_Source": "text",
          "Test_Specimen": null,
          "Note": null
        },
        {
          "Property_Name": "Pitting_Potential_Epit",
          "Test_Condition": "3.5 wt.% NaCl solution at room temperature",
          "Value_Numeric": 355,
          "Value_Range": null,
          "Value_StdDev": 28,
          "Unit": "mV_SCE",
          "Test_Temperature_K": 298.15,
          "Strain_Rate_s1": null,
          "Tensile_Speed_mm_min": null,
          "Hardness_Load": null,
          "Hardness_Dwell_Time_s": null,
          "Data_Source": "text",
          "Test_Specimen": null,
          "Note": "Eplat in Table 2 is taken as pitting potential"
        },
        {
          "Property_Name": "Passivation_Current_Density_ipass",
          "Test_Condition": "3.5 wt.% NaCl solution at room temperature",
          "Value_Numeric": 4.86,
          "Value_Range": null,
          "Value_StdDev": 0.23,
          "Unit": "μA/cm²",
          "Test_Temperature_K": 298.15,
          "Strain_Rate_s1": null,
          "Tensile_Speed_mm_min": null,
          "Hardness_Load": null,
          "Hardness_Dwell_Time_s": null,
          "Data_Source": "text",
          "Test_Specimen": null,
          "Note": null
        },
        {
          "Property_Name": "Passive_Range_DeltaE",
          "Test_Condition": "3.5 wt.% NaCl solution at room temperature",
          "Value_Numeric": 691,
          "Value_Range": null,
          "Value_StdDev": 20,
          "Unit": "mV_SCE",
          "Test_Temperature_K": 298.15,
          "Strain_Rate_s1": null,
          "Tensile_Speed_mm_min": null,
          "Hardness_Load": null,
          "Hardness_Dwell_Time_s": null,
          "Data_Source": "text",
          "Test_Specimen": null,
          "Note": "ΔE = Epit - Ecorr"
        },
        {
          "Property_Name": "Polarization_Resistance_Rp",
          "Test_Condition": "3.5 wt.% NaCl solution, OCP stabilization, EIS measurement",
          "Value_Numeric": 318000,
          "Value_Range": null,
          "Value_StdDev": null,
          "Unit": "Ω·cm²",
          "Test_Temperature_K": 298.15,
          "Strain_Rate_s1": null,
          "Tensile_Speed_mm_min": null,
          "Hardness_Load": null,
          "Hardness_Dwell_Time_s": null,
          "Data_Source": "text",
          "Test_Specimen": null,
          "Note": "From Table 3, value 3.18 × 10⁵ Ω·cm²"
        },
        {
          "Property_Name": "Effective_Capacitance_Ceff",
          "Test_Condition": "3.5 wt.% NaCl solution, OCP stabilization, EIS measurement",
          "Value_Numeric": 7.81,
          "Value_Range": null,
          "Value_StdDev": null,
          "Unit": "μF/cm²",
          "Test_Temperature_K": 298.15,
          "Strain_Rate_s1": null,
          "Tensile_Speed_mm_min": null,
          "Hardness_Load": null,
          "Hardness_Dwell_Time_s": null,
          "Data_Source": "text",
          "Test_Specimen": null,
          "Note": "From Table 3"
        },
        {
          "Property_Name": "Passive_Film_Thickness_delta",
          "Test_Condition": "3.5 wt.% NaCl solution, potentiostatic passivation at 0.15 V_SCE for 7200 s",
          "Value_Numeric": 2.72,
          "Value_Range": null,
          "Value_StdDev": null,
          "Unit": "nm",
          "Test_Temperature_K": 298.15,
          "Strain_Rate_s1": null,
          "Tensile_Speed_mm_min": null,
          "Hardness_Load": null,
          "Hardness_Dwell_Time_s": null,
          "Data_Source": "text",
          "Test_Specimen": null,
          "Note": "Calculated from EIS using Young model; Table 3"
        }
      ]
    },
    {
      "Sample_ID": "aged",
      "Gradient_Material": false,
      "Gradient_Group_ID": null,
      "Composition_Info": {
        "Role": "Target",
        "Alloy_Name_Raw": "Co40Cr20Ni30Al5Ti5 (at%)",
        "Nominal_Composition": {
          "Composition_Type": "at%",
          "Elements_Normalized": {
            "Co": 40.0,
            "Cr": 20.0,
            "Ni": 30.0,
            "Al": 5.0,
            "Ti": 5.0
          }
        },
        "Measured_Composition": null,
        "Note": "Aged condition; composition unchanged from as-printed"
      },
      "Process_Info": {
        "Process_Category": "Additive Manufacturing + Heat Treatment",
        "Process_Text": {
          "original": "The gas-atomized Al5Ti5 HEA powders with an average particle size of 36.36 μm were used to fabricate Al5Ti5 bulk specimens. The SLM was performed using a laser powder-bed-fusion (LPBF) printer (SLM-100, Guangdong Hanbang) under an argon atmosphere with optimized printing parameters (laser power: 175 W, scan speed: 1000 mm/s, layer thickness: 30 μm, hatching space: 80 μm). Subsequently, the as-printed specimen was aged at 700 °C for 4 h to introduce the second reinforced phase, i.e., the L1₂ nanoprecipitates. The aging heat treatment ended with air cooling.",
          "simplified": "SLM as described, followed by aging at 700 °C for 4 h and air cooling."
        },
        "Equipment": "SLM-100 (Guangdong Hanbang) laser powder-bed-fusion printer",
        "Key_Params": {
          "Laser_Power_W": 175,
          "Scanning_Speed_mm_s": 1000,
          "Layer_Thickness_um": 30,
          "Hatch_Spacing_um": 80,
          "Protective_Atmosphere": "Argon",
          "Powder_Size_avg_um": 36.36,
          "Aging_Temperature_K": 973.15,
          "Aging_Time_h": 4,
          "Cooling_Medium": "Air"
        }
      },
      "Microstructure_Info": {
        "Microstructure_Text": {
          "original": "The aged alloy exhibits a dual-phase structure (FCC + L1₂) with a refined average grain size of 9.2 μm. Discontinuous precipitation of lamellar L1₂ nanorods occurs, and cellular structures are partially retained in the continuous precipitation region. L1₂ precipitates are enriched in Ni, Al, Ti and depleted in Co and Cr; the volume fraction of L1₂ is ~37%. The lattice mismatch between FCC matrix and L1₂ is 0.28%. Average KAM value reduces to 0.67°.",
          "simplified": "FCC + L1₂ dual-phase, grain size 9.2 μm, ~37 vol% lamellar L1₂ nanorods coherent with matrix."
        },
        "Main_Phase": "FCC + L1₂",
        "Precipitates": [
          {
            "Phase_Type": "L1₂",
            "Volume_Fraction_pct": 37.0
          }
        ],
        "Porosity_pct": null,
        "Relative_Density_pct": null,
        "Grain_Size_avg_um": 9.2,
        "Precipitate_Size_avg_nm": null,
        "Advanced_Quantitative_Features": {
          "KAM_Value_deg": 0.67,
          "Lattice_Mismatch_pct": 0.28
        }
      },
      "Properties_Info": [
        {
          "Property_Name": "Corrosion_Potential_Ecorr",
          "Test_Condition": "3.5 wt.% NaCl solution at room temperature",
          "Value_Numeric": -311,
          "Value_Range": null,
          "Value_StdDev": 15,
          "Unit": "mV_SCE",
          "Test_Temperature_K": 298.15,
          "Strain_Rate_s1": null,
          "Tensile_Speed_mm_min": null,
          "Hardness_Load": null,
          "Hardness_Dwell_Time_s": null,
          "Data_Source": "text",
          "Test_Specimen": null,
          "Note": null
        },
        {
          "Property_Name": "Pitting_Potential_Epit",
          "Test_Condition": "3.5 wt.% NaCl solution at room temperature",
          "Value_Numeric": 477,
          "Value_Range": null,
          "Value_StdDev": 34,
          "Unit": "mV_SCE",
          "Test_Temperature_K": 298.15,
          "Strain_Rate_s1": null,
          "Tensile_Speed_mm_min": null,
          "Hardness_Load": null,
          "Hardness_Dwell_Time_s": null,
          "Data_Source": "text",
          "Test_Specimen": null,
          "Note": "Eplat in Table 2 is taken as pitting potential"
        },
        {
          "Property_Name": "Passivation_Current_Density_ipass",
          "Test_Condition": "3.5 wt.% NaCl solution at room temperature",
          "Value_Numeric": 4.46,
          "Value_Range": null,
          "Value_StdDev": 0.35,
          "Unit": "μA/cm²",
          "Test_Temperature_K": 298.15,
          "Strain_Rate_s1": null,
          "Tensile_Speed_mm_min": null,
          "Hardness_Load": null,
          "Hardness_Dwell_Time_s": null,
          "Data_Source": "text",
          "Test_Specimen": null,
          "Note": null
        },
        {
          "Property_Name": "Passive_Range_DeltaE",
          "Test_Condition": "3.5 wt.% NaCl solution at room temperature",
          "Value_Numeric": 788,
          "Value_Range": null,
          "Value_StdDev": 25,
          "Unit": "mV_SCE",
          "Test_Temperature_K": 298.15,
          "Strain_Rate_s1": null,
          "Tensile_Speed_mm_min": null,
          "Hardness_Load": null,
          "Hardness_Dwell_Time_s": null,
          "Data_Source": "text",
          "Test_Specimen": null,
          "Note": "ΔE = Epit - Ecorr"
        },
        {
          "Property_Name": "Polarization_Resistance_Rp",
          "Test_Condition": "3.5 wt.% NaCl solution, OCP stabilization, EIS measurement",
          "Value_Numeric": 487000,
          "Value_Range": null,
          "Value_StdDev": null,
          "Unit": "Ω·cm²",
          "Test_Temperature_K": 298.15,
          "Strain_Rate_s1": null,
          "Tensile_Speed_mm_min": null,
          "Hardness_Load": null,
          "Hardness_Dwell_Time_s": null,
          "Data_Source": "text",
          "Test_Specimen": null,
          "Note": "From Table 3, value 4.87 × 10⁵ Ω·cm²"
        },
        {
          "Property_Name": "Effective_Capacitance_Ceff",
          "Test_Condition": "3.5 wt.% NaCl solution, OCP stabilization, EIS measurement",
          "Value_Numeric": 5.96,
          "Value_Range": null,
          "Value_StdDev": null,
          "Unit": "μF/cm²",
          "Test_Temperature_K": 298.15,
          "Strain_Rate_s1": null,
          "Tensile_Speed_mm_min": null,
          "Hardness_Load": null,
          "Hardness_Dwell_Time_s": null,
          "Data_Source": "text",
          "Test_Specimen": null,
          "Note": "From Table 3"
        },
        {
          "Property_Name": "Passive_Film_Thickness_delta",
          "Test_Condition": "3.5 wt.% NaCl solution, potentiostatic passivation at 0.15 V_SCE for 7200 s",
          "Value_Numeric": 3.56,
          "Value_Range": null,
          "Value_StdDev": null,
          "Unit": "nm",
          "Test_Temperature_K": 298.15,
          "Strain_Rate_s1": null,
          "Tensile_Speed_mm_min": null,
          "Hardness_Load": null,
          "Hardness_Dwell_Time_s": null,
          "Data_Source": "text",
          "Test_Specimen": null,
          "Note": "Calculated from EIS using Young model; Table 3"
        }
      ]
    }
  ]
}

File: evaluation/groundtruth/5-In situ tuning of FCC–BCC dual phase and mechanical properties in multi-principal element alloys via laser-aided additive manufacturing_fixed.json
{
  "Paper_Metadata": {
    "Paper_Title": "In situ tuning of FCC–BCC dual phase and mechanical properties in multi-principal element alloys via laser-aided additive manufacturing",
    "DOI": "10.1007/s12598-025-03420-w"
  },
  "items": [
    {
      "Sample_ID": "CoCrNi_LAAM",
      "Gradient_Material": false,
      "Gradient_Group_ID": null,
      "Composition_Info": {
        "Role": "Target",
        "Alloy_Name_Raw": "CoCrNi",
        "Nominal_Composition": {
          "Composition_Type": "at%",
          "Elements_Normalized": {
            "Co": 33.33,
            "Cr": 33.33,
            "Ni": 33.33
          }
        },
        "Measured_Composition": null
      },
      "Process_Info": {
        "Process_Category": "Laser-Aided Additive Manufacturing (LAAM)",
        "Process_Text": {
          "original": "Multi-principal element alloys were fabricated using LAAM, integrating a Kuka robotic system, Precise laser head, Sulzer metco twin powder feeder, and an IPG ytterbium fiber laser system. Pre-alloyed CoCrNi and CoCrNiAl0.6TiFe powders were prepared via gas atomization, particle sizes ranging from 15 to 45 μm. Process optimization yielded the following parameters: 1.3 mm beam diameter, 570 W laser power, 5.4 g·min⁻¹ total powder feed rate, and 1200 mm·min⁻¹ scan velocity. The deposit layer was around 0.5 mm thickness, with a 90° rotation between adjacent layers. The overlap rate was 50% and argon gas (purity ≥99.999%) was used for shielding and powder transport. For CoCrNi, 100% CoCrNi powder was fed.",
          "simplified": "LAAM using 570 W laser, 1200 mm/min scan speed, 1.3 mm spot, 0.5 mm layer thickness, 50% overlap, Ar shield, 100% CoCrNi powder."
        },
        "Equipment": "Kuka robotic system with IPG fiber laser, Sulzer metco twin powder feeder",
        "Key_Params": {
          "Laser_Power_W": 570,
          "Scanning_Speed_mm_s": 20,
          "Layer_Thickness_um": 500,
          "Hatch_Spacing_um": null,
          "Spot_Size_um": 1300,
          "Protective_Atmosphere": "Ar (≥99.999%)",
          "Build_Plate_Temperature_K": null,
          "Powder_Size_avg_um": null,
          "Powder_Feed_Rate_g_min": 5.4
        }
      },
      "Microstructure_Info": {
        "Microstructure_Text": {
          "original": "CoCrNi alloy exhibits single FCC phase. ABF-STEM image shows round-shaped chromium oxide nanoparticles distributed sporadically. SAED confirms FCC phase. EDS mapping shows no elemental segregation, nanoparticles depleted in Co and Ni, rich in O and Cr. Dislocation density after deformation reaches high values.",
          "simplified": "Single FCC phase with dispersed Cr-rich oxide nanoparticles."
        },
        "Main_Phase": "FCC",
        "Precipitates": [],
        "Porosity_pct": null,
        "Relative_Density_pct": null,
        "Grain_Size_avg_um": null,
        "Precipitate_Size_avg_nm": null,
        "Advanced_Quantitative_Features": {
          "FCC_Lattice_Parameter_nm": 0.3282,
          "Dislocation_Density_Deformed_m2": null
        }
      },
      "Properties_Info": [
        {
          "Property_Name": "Yield_Strength",
          "Test_Condition": "Room temperature tensile",
          "Value_Numeric": 486.0,
          "Value_Range": null,
          "Value_StdDev": null,
          "Unit": "MPa",
          "Test_Temperature_K": 298.15,
          "Strain_Rate_s1": null,
          "Tensile_Speed_mm_min": 0.6,
          "Hardness_Load": null,
          "Hardness_Dwell_Time_s": null,
          "Data_Source": "text",
          "Test_Specimen": "Dog-bone: 25×6×4 mm",
          "Note": null
        },
        {
          "Property_Name": "Ultimate_Tensile_Strength",
          "Test_Condition": "Room temperature tensile",
          "Value_Numeric": 781.2,
          "Value_Range": null,
          "Value_StdDev": null,
          "Unit": "MPa",
          "Test_Temperature_K": 298.15,
          "Strain_Rate_s1": null,
          "Tensile_Speed_mm_min": 0.6,
          "Hardness_Load": null,
          "Hardness_Dwell_Time_s": null,
          "Data_Source": "text",
          "Test_Specimen": "Dog-bone: 25×6×4 mm",
          "Note": null
        },
        {
          "Property_Name": "Elongation_Total",
          "Test_Condition": "Room temperature tensile",
          "Value_Numeric": 42.2,
          "Value_Range": null,
          "Value_StdDev": null,
          "Unit": "%",
          "Test_Temperature_K": 298.15,
          "Strain_Rate_s1": null,
          "Tensile_Speed_mm_min": 0.6,
          "Hardness_Load": null,
          "Hardness_Dwell_Time_s": null,
          "Data_Source": "text",
          "Test_Specimen": "Dog-bone: 25×6×4 mm",
          "Note": "Elongation at failure."
        }
      ]
    },
    {
      "Sample_ID": "CoCrNi_Al0.6TiFe_0.1_LAAM",
      "Gradient_Material": false,
      "Gradient_Group_ID": null,
      "Composition_Info": {
        "Role": "Target",
        "Alloy_Name_Raw": "CoCrNi(Al0.6TiFe)0.1",
        "Nominal_Composition": null,
        "Measured_Composition": null,
        "Note": "Produced by feeding 90 wt% CoCrNi + 10 wt% CoCrNiAl0.6TiFe powders."
      },
      "Process_Info": {
        "Process_Category": "Laser-Aided Additive Manufacturing (LAAM)",
        "Process_Text": {
          "original": "Same LAAM parameters as CoCrNi. Feedstock: 90% CoCrNi powder + 10% CoCrNiAl0.6TiFe powder.",
          "simplified": "LAAM with 90% CoCrNi + 10% CoCrNiAl0.6TiFe powder blend."
        },
        "Equipment": "Kuka robotic system with IPG fiber laser, Sulzer metco twin powder feeder",
        "Key_Params": {
          "Laser_Power_W": 570,
          "Scanning_Speed_mm_s": 20,
          "Layer_Thickness_um": 500,
          "Spot_Size_um": 1300,
          "Protective_Atmosphere": "Ar (≥99.999%)",
          "Build_Plate_Temperature_K": null,
          "Powder_Feed_Rate_g_min": 5.4
        }
      },
      "Microstructure_Info": {
        "Microstructure_Text": {
          "original": "Single FCC phase confirmed by XRD and EBSD. Lattice parameter increases to 0.3291 nm due to solid solution of Al and Ti. No elemental segregation observed. Dislocation density after deformation is 5.6×10¹⁴ m⁻².",
          "simplified": "Single FCC phase, lattice parameter 0.3291 nm."
        },
        "Main_Phase": "FCC",
        "Precipitates": [],
        "Porosity_pct": null,
        "Relative_Density_pct": null,
        "Grain_Size_avg_um": null,
        "Precipitate_Size_avg_nm": null,
        "Advanced_Quantitative_Features": {
          "FCC_Lattice_Parameter_nm": 0.3291,
          "Dislocation_Density_Deformed_m2": 560000000000000.0
        }
      },
      "Properties_Info": [
        {
          "Property_Name": "Yield_Strength",
          "Test_Condition": "Room temperature tensile",
          "Value_Numeric": 555.1,
          "Value_Range": null,
          "Value_StdDev": null,
          "Unit": "MPa",
          "Test_Temperature_K": 298.15,
          "Strain_Rate_s1": null,
          "Tensile_Speed_mm_min": 0.6,
          "Hardness_Load": null,
          "Hardness_Dwell_Time_s": null,
          "Data_Source": "text",
          "Test_Specimen": "Dog-bone: 25×6×4 mm",
          "Note": "Calculated from Δσ_yield = 69.1 MPa relative to CoCrNi (486 MPa)."
        },
        {
          "Property_Name": "Ultimate_Tensile_Strength",
          "Test_Condition": "Room temperature tensile",
          "Value_Numeric": null,
          "Value_Range": null,
          "Value_StdDev": null,
          "Unit": "MPa",
          "Test_Temperature_K": 298.15,
          "Strain_Rate_s1": null,
          "Tensile_Speed_mm_min": 0.6,
          "Hardness_Load": null,
          "Hardness_Dwell_Time_s": null,
          "Data_Source": null,
          "Test_Specimen": "Dog-bone: 25×6×4 mm",
          "Note": "Not explicitly reported in text."
        }
      ]
    },
    {
      "Sample_ID": "CoCrNi_Al0.6TiFe_0.2_LAAM",
      "Gradient_Material": false,
      "Gradient_Group_ID": null,
      "Composition_Info": {
        "Role": "Target",
        "Alloy_Name_Raw": "CoCrNi(Al0.6TiFe)0.2",
        "Nominal_Composition": null,
        "Measured_Composition": null,
        "Note": "Produced by feeding 80 wt% CoCrNi + 20 wt% CoCrNiAl0.6TiFe powders."
      },
      "Process_Info": {
        "Process_Category": "Laser-Aided Additive Manufacturing (LAAM)",
        "Process_Text": {
          "original": "Same LAAM parameters. Feedstock: 80% CoCrNi + 20% CoCrNiAl0.6TiFe powders.",
          "simplified": "LAAM with 80% CoCrNi + 20% CoCrNiAl0.6TiFe powder blend."
        },
        "Equipment": "Kuka robotic system with IPG fiber laser, Sulzer metco twin powder feeder",
        "Key_Params": {
          "Laser_Power_W": 570,
          "Scanning_Speed_mm_s": 20,
          "Layer_Thickness_um": 500,
          "Spot_Size_um": 1300,
          "Protective_Atmosphere": "Ar (≥99.999%)",
          "Build_Plate_Temperature_K": null,
          "Powder_Feed_Rate_g_min": 5.4
        }
      },
      "Microstructure_Info": {
        "Microstructure_Text": {
          "original": "Single FCC phase, lattice parameter 0.3297 nm. Al-rich oxide nanoparticles appear instead of Cr-oxides. No elemental segregation. Dislocation density after deformation 1.7×10¹⁵ m⁻².",
          "simplified": "Single FCC phase with Al-rich oxide nanoparticles."
        },
        "Main_Phase": "FCC",
        "Precipitates": [],
        "Porosity_pct": null,
        "Relative_Density_pct": null,
        "Grain_Size_avg_um": null,
        "Precipitate_Size_avg_nm": null,
        "Advanced_Quantitative_Features": {
          "FCC_Lattice_Parameter_nm": 0.3297,
          "Dislocation_Density_Deformed_m2": 1700000000000000.0
        }
      },
      "Properties_Info": [
        {
          "Property_Name": "Yield_Strength",
          "Test_Condition": "Room temperature tensile",
          "Value_Numeric": 591.0,
          "Value_Range": null,
          "Value_StdDev": null,
          "Unit": "MPa",
          "Test_Temperature_K": 298.15,
          "Strain_Rate_s1": null,
          "Tensile_Speed_mm_min": 0.6,
          "Hardness_Load": null,
          "Hardness_Dwell_Time_s": null,
          "Data_Source": "text",
          "Test_Specimen": "Dog-bone: 25×6×4 mm",
          "Note": "Calculated from Δσ_yield = 105 MPa relative to CoCrNi (486 MPa)."
        },
        {
          "Property_Name": "Ultimate_Tensile_Strength",
          "Test_Condition": "Room temperature tensile",
          "Value_Numeric": null,
          "Value_Range": null,
          "Value_StdDev": null,
          "Unit": "MPa",
          "Test_Temperature_K": 298.15,
          "Strain_Rate_s1": null,
          "Tensile_Speed_mm_min": 0.6,
          "Hardness_Load": null,
          "Hardness_Dwell_Time_s": null,
          "Data_Source": null,
          "Test_Specimen": "Dog-bone: 25×6×4 mm",
          "Note": "Not explicitly reported."
        }
      ]
    },
    {
      "Sample_ID": "CoCrNi_Al0.6TiFe_0.3_LAAM",
      "Gradient_Material": false,
      "Gradient_Group_ID": null,
      "Composition_Info": {
        "Role": "Target",
        "Alloy_Name_Raw": "CoCrNi(Al0.6TiFe)0.3",
        "Nominal_Composition": null,
        "Measured_Composition": null,
        "Note": "Produced by feeding 70 wt% CoCrNi + 30 wt% CoCrNiAl0.6TiFe powders."
      },
      "Process_Info": {
        "Process_Category": "Laser-Aided Additive Manufacturing (LAAM)",
        "Process_Text": {
          "original": "Same LAAM parameters. Feedstock: 70% CoCrNi + 30% CoCrNiAl0.6TiFe powders.",
          "simplified": "LAAM with 70% CoCrNi + 30% CoCrNiAl0.6TiFe powder blend."
        },
        "Equipment": "Kuka robotic system with IPG fiber laser, Sulzer metco twin powder feeder",
        "Key_Params": {
          "Laser_Power_W": 570,
          "Scanning_Speed_mm_s": 20,
          "Layer_Thickness_um": 500,
          "Spot_Size_um": 1300,
          "Protective_Atmosphere": "Ar (≥99.999%)",
          "Build_Plate_Temperature_K": null,
          "Powder_Feed_Rate_g_min": 5.4
        }
      },
      "Microstructure_Info": {
        "Microstructure_Text": {
          "original": "Single FCC phase, lattice parameter 0.3303 nm. No B2 precipitation detected experimentally (CALPHAD predicts B2 at equilibrium). Dislocation density after deformation 2.5×10¹⁵ m⁻².",
          "simplified": "Single FCC phase, no precipitates."
        },
        "Main_Phase": "FCC",
        "Precipitates": [],
        "Porosity_pct": null,
        "Relative_Density_pct": null,
        "Grain_Size_avg_um": null,
        "Precipitate_Size_avg_nm": null,
        "Advanced_Quantitative_Features": {
          "FCC_Lattice_Parameter_nm": 0.3303,
          "Dislocation_Density_Deformed_m2": 2500000000000000.0
        }
      },
      "Properties_Info": [
        {
          "Property_Name": "Yield_Strength",
          "Test_Condition": "Room temperature tensile",
          "Value_Numeric": 689.3,
          "Value_Range": null,
          "Value_StdDev": null,
          "Unit": "MPa",
          "Test_Temperature_K": 298.15,
          "Strain_Rate_s1": null,
          "Tensile_Speed_mm_min": 0.6,
          "Hardness_Load": null,
          "Hardness_Dwell_Time_s": null,
          "Data_Source": "text",
          "Test_Specimen": "Dog-bone: 25×6×4 mm",
          "Note": "Calculated from Δσ_yield = 203.3 MPa relative to CoCrNi (486 MPa)."
        },
        {
          "Property_Name": "Ultimate_Tensile_Strength",
          "Test_Condition": "Room temperature tensile",
          "Value_Numeric": null,
          "Value_Range": null,
          "Value_StdDev": null,
          "Unit": "MPa",
          "Test_Temperature_K": 298.15,
          "Strain_Rate_s1": null,
          "Tensile_Speed_mm_min": 0.6,
          "Hardness_Load": null,
          "Hardness_Dwell_Time_s": null,
          "Data_Source": null,
          "Test_Specimen": "Dog-bone: 25×6×4 mm",
          "Note": "Not explicitly reported."
        }
      ]
    },
    {
      "Sample_ID": "CoCrNi_Al0.6TiFe_0.4_LAAM",
      "Gradient_Material": false,
      "Gradient_Group_ID": null,
      "Composition_Info": {
        "Role": "Target",
        "Alloy_Name_Raw": "CoCrNi(Al0.6TiFe)0.4",
        "Nominal_Composition": null,
        "Measured_Composition": null,
        "Note": "Produced by feeding 60 wt% CoCrNi + 40 wt% CoCrNiAl0.6TiFe powders."
      },
      "Process_Info": {
        "Process_Category": "Laser-Aided Additive Manufacturing (LAAM)",
        "Process_Text": {
          "original": "Same LAAM parameters. Feedstock: 60% CoCrNi + 40% CoCrNiAl0.6TiFe powders.",
          "simplified": "LAAM with 60% CoCrNi + 40% CoCrNiAl0.6TiFe powder blend."
        },
        "Equipment": "Kuka robotic system with IPG fiber laser, Sulzer metco twin powder feeder",
        "Key_Params": {
          "Laser_Power_W": 570,
          "Scanning_Speed_mm_s": 20,
          "Layer_Thickness_um": 500,
          "Spot_Size_um": 1300,
          "Protective_Atmosphere": "Ar (≥99.999%)",
          "Build_Plate_Temperature_K": null,
          "Powder_Feed_Rate_g_min": 5.4
        }
      },
      "Microstructure_Info": {
        "Microstructure_Text": {
          "original": "Dual-phase FCC + B2. B2 precipitates are irregularly shaped, ~0.42 μm size, volume fraction 0.5%. B2 phase enriched in Al and Ti, depleted in Co, Cr, Fe. FCC lattice parameter 0.3306 nm. Dislocation density after deformation 1.6×10¹⁵ m⁻².",
          "simplified": "FCC matrix with 0.5% B2 precipitates (~0.42 μm)."
        },
        "Main_Phase": "FCC",
        "Precipitates": [
          {
            "Phase_Type": "B2",
            "Volume_Fraction_pct": 0.5
          }
        ],
        "Porosity_pct": null,
        "Relative_Density_pct": null,
        "Grain_Size_avg_um": null,
        "Precipitate_Size_avg_nm": 420,
        "Advanced_Quantitative_Features": {
          "FCC_Lattice_Parameter_nm": 0.3306,
          "Dislocation_Density_Deformed_m2": 1600000000000000.0,
          "B2_Precipitate_Aspect_Ratio": 9
        }
      },
      "Properties_Info": [
        {
          "Property_Name": "Yield_Strength",
          "Test_Condition": "Room temperature tensile",
          "Value_Numeric": null,
          "Value_Range": null,
          "Value_StdDev": null,
          "Unit": "MPa",
          "Test_Temperature_K": 298.15,
          "Strain_Rate_s1": null,
          "Tensile_Speed_mm_min": 0.6,
          "Hardness_Load": null,
          "Hardness_Dwell_Time_s": null,
          "Data_Source": null,
          "Test_Specimen": "Dog-bone: 25×6×4 mm",
          "Note": "Yield strength not explicitly reported, but strengthening model predicted Δσ ≈ 414 MPa over CoCrNi."
        },
        {
          "Property_Name": "Ultimate_Tensile_Strength",
          "Test_Condition": "Room temperature tensile",
          "Value_Numeric": null,
          "Value_Range": null,
          "Value_StdDev": null,
          "Unit": "MPa",
          "Test_Temperature_K": 298.15,
          "Strain_Rate_s1": null,
          "Tensile_Speed_mm_min": 0.6,
          "Hardness_Load": null,
          "Hardness_Dwell_Time_s": null,
          "Data_Source": null,
          "Test_Specimen": "Dog-bone: 25×6×4 mm",
          "Note": "Not explicitly reported."
        },
        {
          "Property_Name": "Work_Hardening_Rate",
          "Test_Condition": "Room temperature tensile at strain 3.5%",
          "Value_Numeric": 4404,
          "Value_Range": null,
          "Value_StdDev": null,
          "Unit": "MPa",
          "Test_Temperature_K": 298.15,
          "Strain_Rate_s1": null,
          "Tensile_Speed_mm_min": 0.6,
          "Hardness_Load": null,
          "Hardness_Dwell_Time_s": null,
          "Data_Source": "text",
          "Test_Specimen": "Dog-bone: 25×6×4 mm",
          "Note": "From work-hardening rate curve (Fig. 5D)."
        }
      ]
    },
    {
      "Sample_ID": "CoCrNi_Al0.6TiFe_0.5_LAAM",
      "Gradient_Material": false,
      "Gradient_Group_ID": null,
      "Composition_Info": {
        "Role": "Target",
        "Alloy_Name_Raw": "CoCrNi(Al0.6TiFe)0.5",
        "Nominal_Composition": null,
        "Measured_Composition": null,
        "Note": "Produced by feeding 50 wt% CoCrNi + 50 wt% CoCrNiAl0.6TiFe powders."
      },
      "Process_Info": {
        "Process_Category": "Laser-Aided Additive Manufacturing (LAAM)",
        "Process_Text": {
          "original": "Same LAAM parameters. Feedstock: 50% CoCrNi + 50% CoCrNiAl0.6TiFe powders.",
          "simplified": "LAAM with 50% CoCrNi + 50% CoCrNiAl0.6TiFe powder blend."
        },
        "Equipment": "Kuka robotic system with IPG fiber laser, Sulzer metco twin powder feeder",
        "Key_Params": {
          "Laser_Power_W": 570,
          "Scanning_Speed_mm_s": 20,
          "Layer_Thickness_um": 500,
          "Spot_Size_um": 1300,
          "Protective_Atmosphere": "Ar (≥99.999%)",
          "Build_Plate_Temperature_K": null,
          "Powder_Feed_Rate_g_min": 5.4
        }
      },
      "Microstructure_Info": {
        "Microstructure_Text": {
          "original": "Dual-phase FCC + B2. B2 precipitates grow to ~2 μm, volume fraction 5.7%, surrounding FCC matrix. B2 enriched in Al and Ti. FCC lattice parameter 0.3312 nm. Dislocation density after deformation 5.5×10¹⁴ m⁻².",
          "simplified": "FCC matrix with 5.7% B2 precipitates (~2 μm)."
        },
        "Main_Phase": "FCC",
        "Precipitates": [
          {
            "Phase_Type": "B2",
            "Volume_Fraction_pct": 5.7
          }
        ],
        "Porosity_pct": null,
        "Relative_Density_pct": null,
        "Grain_Size_avg_um": null,
        "Precipitate_Size_avg_nm": 2000,
        "Advanced_Quantitative_Features": {
          "FCC_Lattice_Parameter_nm": 0.3312,
          "Dislocation_Density_Deformed_m2": 550000000000000.0,
          "B2_Precipitate_Aspect_Ratio": 9
        }
      },
      "Properties_Info": [
        {
          "Property_Name": "Yield_Strength",
          "Test_Condition": "Room temperature tensile",
          "Value_Numeric": 887.2,
          "Value_Range": null,
          "Value_StdDev": null,
          "Unit": "MPa",
          "Test_Temperature_K": 298.15,
          "Strain_Rate_s1": null,
          "Tensile_Speed_mm_min": 0.6,
          "Hardness_Load": null,
          "Hardness_Dwell_Time_s": null,
          "Data_Source": "text",
          "Test_Specimen": "Dog-bone: 25×6×4 mm",
          "Note": null
        },
        {
          "Property_Name": "Ultimate_Tensile_Strength",
          "Test_Condition": "Room temperature tensile",
          "Value_Numeric": 1165.2,
          "Value_Range": null,
          "Value_StdDev": null,
          "Unit": "MPa",
          "Test_Temperature_K": 298.15,
          "Strain_Rate_s1": null,
          "Tensile_Speed_mm_min": 0.6,
          "Hardness_Load": null,
          "Hardness_Dwell_Time_s": null,
          "Data_Source": "text",
          "Test_Specimen": "Dog-bone: 25×6×4 mm",
          "Note": null
        },
        {
          "Property_Name": "Elongation_Total",
          "Test_Condition": "Room temperature tensile",
          "Value_Numeric": 4.0,
          "Value_Range": null,
          "Value_StdDev": null,
          "Unit": "%",
          "Test_Temperature_K": 298.15,
          "Strain_Rate_s1": null,
          "Tensile_Speed_mm_min": 0.6,
          "Hardness_Load": null,
          "Hardness_Dwell_Time_s": null,
          "Data_Source": "text",
          "Test_Specimen": "Dog-bone: 25×6×4 mm",
          "Note": "Elongation at failure."
        },
        {
          "Property_Name": "Work_Hardening_Rate",
          "Test_Condition": "Room temperature tensile at strain 3.5%",
          "Value_Numeric": 6539,
          "Value_Range": null,
          "Value_StdDev": null,
          "Unit": "MPa",
          "Test_Temperature_K": 298.15,
          "Strain_Rate_s1": null,
          "Tensile_Speed_mm_min": 0.6,
          "Hardness_Load": null,
          "Hardness_Dwell_Time_s": null,
          "Data_Source": "text",
          "Test_Specimen": "Dog-bone: 25×6×4 mm",
          "Note": "From work-hardening rate curve (Fig. 5D)."
        }
      ]
    }
  ]
}
