Repository: leeleolay/KnowMat

# **KnowMat**: Agentic Pipeline for Materials Science Data Extraction
*Figure: Schematic of the KnowMat agentic pipeline for extracting structured materials data from scientific literature.*

---

## Overview

**KnowMat** is an advanced, AI-powered Agentic pipeline that automatically extracts structured, machine-readable materials science data from unstructured scientific literature (`.pdf` / `.txt`). Built on **LangGraph** and powered by **OpenAI-compatible LLM APIs** (including ERNIE/Qianfan), KnowMat orchestrates multiple intelligent agents that collaborate to parse papers, extract compositions, processing conditions, characterization details, and material properties with high accuracy.

### Key Capabilities

- **Research-scale extraction**: Batch process entire folders of PDF/TXT files
- **High accuracy**: Multi-agent architecture with iterative refinement (up to 3 extraction/evaluation cycles)
- **Advanced PDF parsing**: Uses **PaddleOCR-VL** for robust OCR-based PDF parsing
- **Two-stage validation**: Rule-based aggregation + LLM-based hallucination correction
- **Property standardization**: Automatic mapping of property names to standard forms
- **Quality assurance**: Confidence scoring, flagging system for human review (if necessary), and human review guides
- **ML-ready output**: Structured JSON format designed for database ingestion and machine learning

---

## Key Features

### 🤖 **Multi-Agent Architecture**
- **Parser Agent**: PaddleOCR-VL based PDF parsing
  - Converts PDF pages to images and runs OCR page-by-page
  - Stores page images and raw OCR output for debugging
  - Produces clean text for downstream extraction
- **Subfield Detection Agent**: Identifies paper type (experimental/computational/ML) and tailors extraction prompts
- **Extraction Agent**: GPT-5 powered structured data extraction using TrustCall
- **Evaluation Agent**: Iterative quality assessment with confidence scoring (up to 3 cycles)
- **Two-Stage Manager**:
  - **Stage 1 (Aggregation)**: Fast, rule-based merging of extraction runs
  - **Stage 2 (Validation)**: LLM-based hallucination detection and correction
- **Flagging Agent**: Final quality assessment and human review recommendations (if necessary)

### 📊 **Comprehensive Data Extraction**
- Material compositions (elements, stoichiometry, normalized formulas)
- Processing conditions (temperature, pressure, atmosphere, time)
- Characterization methods and results
- Material properties with ML-ready format:
  - Exact values, ranges, inequalities (>, <, ≥, ≤)
  - Numeric extraction with proper handling of qualitative properties
  - Value types: exact, lower_bound, upper_bound, range, qualitative

### 🔬 **Property Standardization**
- Automatic mapping of property names to standard forms using the configured LLM
- Handles symbols, abbreviations, and domain-specific terminology

### 🛡️ **Quality Assurance**
- Confidence scoring for each extraction run
- Hallucination detection using evaluation feedback
- Flagging system for human review
- Detailed rationales and review guides

### ⚡ **Production Features**
- Batch processing of entire PDF folders
- Per-paper output directories with structured organization
- Comprehensive JSON output with extraction metadata
- Human-readable analysis reports
- LangSmith tracing integration for debugging
- Per-agent model configuration for cost/quality optimization

---

## Output Structure

Each processed paper creates a dedicated folder:

```
data/processed/
└── <PaperName>/
    ├── <PaperName>_extraction.json          # Final structured data
    ├── <PaperName>_analysis_report.txt      # Human-readable summary
    ├── <PaperName>_runs.json                # All extraction runs with metadata
    ├── paddleocrvl_parse/                    # Only for PDF inputs
    │   ├── <PaperName>_final_output.md       # Parsed markdown text
    │   ├── <PaperName>_parse_metadata.json   # OCR parser metadata
    │   ├── page_images/                      # Rendered page images
    │   └── ocr_raw/                          # Raw OCR output per page
    └── txt_parse/                            # Only for TXT inputs
        ├── <PaperName>_final_output.md
        └── <PaperName>_parse_metadata.json
```

---

### Prerequisites

1. **Python 3.11** with Conda
2. **OpenAI-compatible LLM API key** (e.g. ERNIE/Qianfan)
3. **LangChain API Key** (optional, for LangSmith tracing)

## Usage

### Basic Command Line Usage

Process a single folder of files (`.pdf` and/or `.txt`):

```bash
python -m knowmat --input-folder path/to/files --output-dir output/directory
```

Behavior:
- `.pdf` -> uses local PaddleOCR-VL 1.5 model for parsing, then LLM extraction.
- `.txt` -> skips OCR and directly runs LLM extraction using `LLM_API_KEY/LLM_BASE_URL/LLM_MODEL`.

# Process entire folder
python -m knowmat --input-folder data/raw/papers --output-dir data/processed

File: evaluation/output/AYzJ5YexzHG1b1fwF_ul/AYzJ5YexzHG1b1fwF_ul_extraction.json
{
  "Dataset_Description": "High Entropy Alloy Data Extraction Template",
  "schema_version": "2.2",
  "pipeline_version": "knowmat-2.1.0",
  "Materials": [
    {
      "description": "--- Material 1: Ni:52.99, Cr:19.04, Fe:18.20, Nb:4.90, Mo:2.73, Ti:0.97, Al:0.48 ---",
      "Mat_ID": "M001",
      "Composition_Info": {
        "Alloy_Name_Raw": "IN718",
        "Nominal_Composition": {
          "Composition_Type": "wt%",
          "Elements_Normalized": {
            "Ni": 52.99,
            "Cr": 19.04,
            "Fe": 18.2,
            "Nb": 4.9,
            "Mo": 2.73,
            "Ti": 0.97,
            "Al": 0.48,
            "V": 0.0,
            "other": 0.69
          }
        },
        "Measured_Composition": {
          "Composition_Type": null,
          "Elements_Normalized": null,
          "Measurment_Method": null
        }
      },
      "Composition_Source": "nominal_composition",
      "Source_DOI": "10.1016/j.powtec.2020.04.010",
      "Source_File": "AYzJ5YexzHG1b1fwF_ul.md",
      "Processed_Samples": [
        {
          "Sample_ID": "S001_01_As-Built",
          "Process_Category": "AM_LPBF",
          "Process_Text_For_AI": "Selective laser melting (SLM) with laser power 250-450 W, scan speed 100-1000 mm/s, hatch distance 50-100 µm, layer thickness 50 µm, energy density 63-900 J/mm³",
          "Key_Params_JSON": {
            "Laser_Power_W": "250-450",
            "Scanning_Speed_mm_s": "100-1000",
            "Hatch_Spacing_um": "50-100",
            "Layer_Thickness_um": 50,
            "Protective_Atmosphere": "Argon"
          },
          "Main_Phase": "Gamma matrix with Nb/Mo segregation",
          "Microstructure_Text_For_AI": "Columnar grains across several layers with very fine dendritic structure. Strong segregation in interdendritic zones enriched in Nb and Mo. Bright phases observable in BSE images with Nb content up to 23.7 wt% and Mo up to 2.5%",
          "Has_Precipitates": true,
          "Grain_Size_avg_um": null,
          "Performance_Tests": []
        }
      ],
      "Properties_Info": [
        {
          "Test_ID": "T001",
          "Test_Temperature_K": 298.15,
          "Property_Type": "Hardness_HV",
          "Property_Value": 255.0,
          "Property_Value_Range": null,
          "Property_StdDev": 13.0,
          "Property_Unit": "HV"
        }
      ],
      "Process_Info": {
        "Process_Category": "AM_LPBF",
        "Process_Text": {
          "original": "Selective laser melting (SLM) with laser power 250-450 W, scan speed 100-1000 mm/s, hatch distance 50-100 µm, layer thickness 50 µm, energy density 63-900 J/mm³",
          "simplified": "Selective laser melting (SLM) with laser power 250-450 W, scan speed 100-1000 mm/s, hatch distance 50-100 µm, layer thickness 50 µm, energy density 63-900 J/mm³"
        },
        "Key_Params": {
          "Laser_Power_W": "250-450",
          "Scanning_Speed_mm_s": "100-1000",
          "Hatch_Spacing_um": "50-100",
          "Layer_Thickness_um": 50,
          "Protective_Atmosphere": "Argon"
        }
      },
      "Microstructure_Info": {
        "Microstructure_Text": {
          "original": "Columnar grains across several layers with very fine dendritic structure. Strong segregation in interdendritic zones enriched in Nb and Mo. Bright phases observable in BSE images with Nb content up to 23.7 wt% and Mo up to 2.5%",
          "simplified": "Columnar grains across several layers with very fine dendritic structure. -> Strong segregation in interdendritic zones enriched in Nb and Mo. -> Bright phases observable in BSE images with Nb content up to 23.7 wt% and Mo up to 2.5%"
        },
        "Main_Phase": "Gamma matrix with Nb/Mo segregation",
        "Has_Precipitates": true,
        "Grain_Size_avg_um": null
      }
    },
    {
      "description": "--- Material 2: Ti:56.87, Al:3.13, V:2.22, Ni:20.00, Cr:9.80, Fe:7.00, Nb:1.89, Mo:1.05 ---",
      "Mat_ID": "M002",
      "Composition_Info": {
        "Alloy_Name_Raw": "Ti6Al4V-40wt%IN718",
        "Nominal_Composition": {
          "Composition_Type": "wt%",
          "Elements_Normalized": {
            "Ti": 56.87,
            "Al": 3.13,
            "V": 2.22,
            "Ni": 20.0,
            "Cr": 9.8,
            "Fe": 7.0,
            "Nb": 1.89,
            "Mo": 1.05
          }
        },
        "Measured_Composition": {
          "Composition_Type": null,
          "Elements_Normalized": null,
          "Measurment_Method": null
        }
      },
      "Composition_Source": "nominal_composition",
      "Source_DOI": "10.1016/j.powtec.2020.04.010",
      "Source_File": "AYzJ5YexzHG1b1fwF_ul.md",
      "Processed_Samples": [
        {
          "Sample_ID": "S002_01_As-Built",
          "Process_Category": "AM_LPBF + Powder_Blending",
          "Process_Text_For_AI": "Selective laser melting (SLM) of premixed blends with energy density 141-400 J/mm³",
          "Key_Params_JSON": {
            "Laser_Power_W": "300-450",
            "Scanning_Speed_mm_s": "350-850",
            "Hatch_Spacing_um": 50,
            "Layer_Thickness_um": 50,
            "Protective_Atmosphere": "Argon"
          },
          "Main_Phase": "Beta phase with Ti2Ni intermetallic",
          "Microstructure_Text_For_AI": "Massive precipitation of the intermetallic Ti2Ni phase. Dendritic solidification microstructure is no more observable due to massive precipitation",
          "Has_Precipitates": true,
          "Grain_Size_avg_um": null,
          "Performance_Tests": []
        }
      ],
      "Properties_Info": [
        {
          "Test_ID": "T001",
          "Test_Temperature_K": 298.15,
          "Property_Type": "Hardness_HV",
          "Property_Value": 582.0,
          "Property_Value_Range": null,
          "Property_StdDev": 27.0,
          "Property_Unit": "HV"
        }
      ],
      "Process_Info": {
        "Process_Category": "AM_LPBF + Powder_Blending",
        "Process_Text": {
          "original": "Selective laser melting (SLM) of premixed blends with energy density 141-400 J/mm³",
          "simplified": "Selective laser melting (SLM) of premixed blends with energy density 141-400 J/mm³"
        },
        "Key_Params": {
          "Laser_Power_W": "300-450",
          "Scanning_Speed_mm_s": "350-850",
          "Hatch_Spacing_um": 50,
          "Layer_Thickness_um": 50,
          "Protective_Atmosphere": "Argon"
        }
      },
      "Microstructure_Info": {
        "Microstructure_Text": {
          "original": "Massive precipitation of the intermetallic Ti2Ni phase. Dendritic solidification microstructure is no more observable due to massive precipitation",
          "simplified": "Massive precipitation of the intermetallic Ti2Ni phase. -> Dendritic solidification microstructure is no more observable due to massive precipitation"
        },
        "Main_Phase": "Beta phase with Ti2Ni intermetallic",
        "Has_Precipitates": true,
        "Grain_Size_avg_um": null
      }
    },
    {
      "description": "--- Material 3: Ti:64.74, Al:3.45, V:2.53, Ni:15.53, Cr:6.07, Fe:5.42, Nb:1.47, Mo:0.82 ---",
      "Mat_ID": "M003",
      "Composition_Info": {
        "Alloy_Name_Raw": "Ti6Al4V-30wt%IN718",
        "Nominal_Composition": {
          "Composition_Type": "wt%",
          "Elements_Normalized": {
            "Ti": 64.74,
            "Al": 3.45,
            "V": 2.53,
            "Ni": 15.53,
            "Cr": 6.07,
            "Fe": 5.42,
            "Nb": 1.47,
            "Mo": 0.82
          }
        },
        "Measured_Composition": {
          "Composition_Type": null,
          "Elements_Normalized": null,
          "Measurment_Method": null
        }
      },
      "Composition_Source": "nominal_composition",
      "Source_DOI": "10.1016/j.powtec.2020.04.010",
      "Source_File": "AYzJ5YexzHG1b1fwF_ul.md",
      "Processed_Samples": [
        {
          "Sample_ID": "S003_01_As-Built",
          "Process_Category": "AM_LPBF + Powder_Blending",
          "Process_Text_For_AI": "Selective laser melting (SLM) of premixed blends with energy density 141-400 J/mm³",
          "Key_Params_JSON": {
            "Laser_Power_W": "300-450",
            "Scanning_Speed_mm_s": "350-850",
            "Hatch_Spacing_um": 50,
            "Layer_Thickness_um": 50,
            "Protective_Atmosphere": "Argon"
          },
          "Main_Phase": "Beta phase with Ti2Ni intermetallic",
          "Microstructure_Text_For_AI": "Nucleation of the intermetallic Ti2Ni phase (bright phase). Massive precipitation of the intermetallic phase eliminates dendritic solidification microstructure",
          "Has_Precipitates": true,
          "Grain_Size_avg_um": null,
          "Performance_Tests": []
        }
      ],
      "Properties_Info": [
        {
          "Test_ID": "T001",
          "Test_Temperature_K": 298.15,
          "Property_Type": "Hardness_HV",
          "Property_Value": 684.0,
          "Property_Value_Range": null,
          "Property_StdDev": 48.0,
          "Property_Unit": "HV"
        }
      ],
      "Process_Info": {
        "Process_Category": "AM_LPBF + Powder_Blending",
        "Process_Text": {
          "original": "Selective laser melting (SLM) of premixed blends with energy density 141-400 J/mm³",
          "simplified": "Selective laser melting (SLM) of premixed blends with energy density 141-400 J/mm³"
        },
        "Key_Params": {
          "Laser_Power_W": "300-450",
          "Scanning_Speed_mm_s": "350-850",
          "Hatch_Spacing_um": 50,
          "Layer_Thickness_um": 50,
          "Protective_Atmosphere": "Argon"
        }
      },
      "Microstructure_Info": {
        "Microstructure_Text": {
          "original": "Nucleation of the intermetallic Ti2Ni phase (bright phase). Massive precipitation of the intermetallic phase eliminates dendritic solidification microstructure",
          "simplified": "Nucleation of the intermetallic Ti2Ni phase (bright phase). -> Massive precipitation of the intermetallic phase eliminates dendritic solidification microstructure"
        },
        "Main_Phase": "Beta phase with Ti2Ni intermetallic",
        "Has_Precipitates": true,
        "Grain_Size_avg_um": null
      }
    },
    {
      "description": "--- Material 4: Ti:74.36, Al:3.85, V:2.91, Ni:10.00, Cr:3.92, Fe:3.50, Nb:0.95, Mo:0.53 ---",
      "Mat_ID": "M004",
      "Composition_Info": {
        "Alloy_Name_Raw": "Ti6Al4V-20wt%IN718",
        "Nominal_Composition": {
          "Composition_Type": "wt%",
          "Elements_Normalized": {
            "Ti": 74.36,
            "Al": 3.85,
            "V": 2.91,
            "Ni": 10.0,
            "Cr": 3.92,
            "Fe": 3.5,
            "Nb": 0.95,
            "Mo": 0.53
          }
        },
        "Measured_Composition": {
          "Composition_Type": null,
          "Elements_Normalized": null,
          "Measurment_Method": null
        }
      },
      "Composition_Source": "nominal_composition",
      "Source_DOI": "10.1016/j.powtec.2020.04.010",
      "Source_File": "AYzJ5YexzHG1b1fwF_ul.md",
      "Processed_Samples": [
        {
          "Sample_ID": "S004_01_As-Built",
          "Process_Category": "AM_LPBF + Powder_Blending",
          "Process_Text_For_AI": "Selective laser melting (SLM) of premixed blends with energy density 141-400 J/mm³, E > 266 J/mm³ for crack-free specimens",
          "Key_Params_JSON": {
            "Laser_Power_W": "300-450",
            "Scanning_Speed_mm_s": "350-850",
            "Hatch_Spacing_um": 50,
            "Layer_Thickness_um": 50,
            "Protective_Atmosphere": "Argon"
          },
          "Main_Phase": "Beta phase with second phase nucleation",
          "Microstructure_Text_For_AI": "Complex (yet uniform) microstructure with clear evidence of a second phase nucleated in the interdendritic zones. Second phase is rich in Ni (up to 17% wt)",
          "Has_Precipitates": true,
          "Grain_Size_avg_um": null,
          "Performance_Tests": []
        }
      ],
      "Properties_Info": [
        {
          "Test_ID": "T001",
          "Test_Temperature_K": 298.15,
          "Property_Type": "Hardness_HV",
          "Property_Value": 477.0,
          "Property_Value_Range": null,
          "Property_StdDev": 16.0,
          "Property_Unit": "HV"
        }
      ],
      "Process_Info": {
        "Process_Category": "AM_LPBF + Powder_Blending",
        "Process_Text": {
          "original": "Selective laser melting (SLM) of premixed blends with energy density 141-400 J/mm³, E > 266 J/mm³ for crack-free specimens",
          "simplified": "Selective laser melting (SLM) of premixed blends with energy density 141-400 J/mm³, E > 266 J/mm³ for crack-free specimens"
        },
        "Key_Params": {
          "Laser_Power_W": "300-450",
          "Scanning_Speed_mm_s": "350-850",
          "Hatch_Spacing_um": 50,
          "Layer_Thickness_um": 50,
          "Protective_Atmosphere": "Argon"
        }
      },
      "Microstructure_Info": {
        "Microstructure_Text": {
          "original": "Complex (yet uniform) microstructure with clear evidence of a second phase nucleated in the interdendritic zones. Second phase is rich in Ni (up to 17% wt)",
          "simplified": "Complex (yet uniform) microstructure with clear evidence of a second phase nucleated in the interdendritic zones. -> Second phase is rich in Ni (up to 17% wt)"
        },
        "Main_Phase": "Beta phase with second phase nucleation",
        "Has_Precipitates": true,
        "Grain_Size_avg_um": null
      }
    },
    {
      "description": "--- Material 5: Ti:83.10, Al:4.20, V:3.25, Ni:5.00, Cr:1.96, Fe:1.75, Nb:0.47, Mo:0.26 ---",
      "Mat_ID": "M005",
      "Composition_Info": {
        "Alloy_Name_Raw": "Ti6Al4V-10wt%IN718",
        "Nominal_Composition": {
          "Composition_Type": "wt%",
          "Elements_Normalized": {
            "Ti": 83.1,
            "Al": 4.2,
            "V": 3.25,
            "Ni": 5.0,
            "Cr": 1.96,
            "Fe": 1.75,
            "Nb": 0.47,
            "Mo": 0.26,
            "other": 0.01
          }
        },
        "Measured_Composition": {
          "Composition_Type": null,
          "Elements_Normalized": null,
          "Measurment_Method": null
        }
      },
      "Composition_Source": "nominal_composition",
      "Source_DOI": "10.1016/j.powtec.2020.04.010",
      "Source_File": "AYzJ5YexzHG1b1fwF_ul.md",
      "Processed_Samples": [
        {
          "Sample_ID": "S005_01_As-Built",
          "Process_Category": "AM_LPBF + Powder_Blending",
          "Process_Text_For_AI": "Selective laser melting (SLM) of premixed blends with energy density 141-400 J/mm³",
          "Key_Params_JSON": {
            "Laser_Power_W": "300-450",
            "Scanning_Speed_mm_s": "350-850",
            "Hatch_Spacing_um": 50,
            "Layer_Thickness_um": 50,
            "Protective_Atmosphere": "Argon"
          },
          "Main_Phase": "Beta phase with macrosegregation",
          "Microstructure_Text_For_AI": "Non-uniform microstructure across specimen surface with clearly distinguishable deposited layers. No alpha martensitic laths observed. Macrosegregated areas at layer interfaces with Ni up to 15 wt% and Cr up to 3.6 wt%",
          "Has_Precipitates": false,
          "Grain_Size_avg_um": null,
          "Performance_Tests": []
        }
      ],
      "Properties_Info": [
        {
          "Test_ID": "T001",
          "Test_Temperature_K": 298.15,
          "Property_Type": "Hardness_HV",
          "Property_Value": 381.0,
          "Property_Value_Range": null,
          "Property_StdDev": 21.0,
          "Property_Unit": "HV"
        }
      ],
      "Process_Info": {
        "Process_Category": "AM_LPBF + Powder_Blending",
        "Process_Text": {
          "original": "Selective laser melting (SLM) of premixed blends with energy density 141-400 J/mm³",
          "simplified": "Selective laser melting (SLM) of premixed blends with energy density 141-400 J/mm³"
        },
        "Key_Params": {
          "Laser_Power_W": "300-450",
          "Scanning_Speed_mm_s": "350-850",
          "Hatch_Spacing_um": 50,
          "Layer_Thickness_um": 50,
          "Protective_Atmosphere": "Argon"
        }
      },
      "Microstructure_Info": {
        "Microstructure_Text": {
          "original": "Non-uniform microstructure across specimen surface with clearly distinguishable deposited layers. No alpha martensitic laths observed. Macrosegregated areas at layer interfaces with Ni up to 15 wt% and Cr up to 3.6 wt%",
          "simplified": "Non-uniform microstructure across specimen surface with clearly distinguishable deposited layers. -> No alpha martensitic laths observed. -> Macrosegregated areas at layer interfaces with Ni up to 15 wt% and Cr up to 3.6 wt%"
        },
        "Main_Phase": "Beta phase with macrosegregation",
        "Has_Precipitates": false,
        "Grain_Size_avg_um": null
      }
    },
    {
      "description": "--- Material 6: Ti:88.93, Al:6.40, V:4.10 ---",
      "Mat_ID": "M006",
      "Composition_Info": {
        "Alloy_Name_Raw": "Ti6Al4V",
        "Nominal_Composition": {
          "Composition_Type": "wt%",
          "Elements_Normalized": {
            "Ti": 88.93,
            "Al": 6.4,
            "V": 4.1,
            "Ni": 0.0,
            "Cr": 0.0,
            "Mo": 0.0,
            "Fe": 0.0,
            "Nb": 0.0,
            "other": 0.57
          }
        },
        "Measured_Composition": {
          "Composition_Type": null,
          "Elements_Normalized": null,
          "Measurment_Method": null
        }
      },
      "Composition_Source": "nominal_composition",
      "Source_DOI": "10.1016/j.powtec.2020.04.010",
      "Source_File": "AYzJ5YexzHG1b1fwF_ul.md",
      "Processed_Samples": [
        {
          "Sample_ID": "S006_01_As-Built",
          "Process_Category": "AM_LPBF",
          "Process_Text_For_AI": "Selective laser melting (SLM) with laser power 200-400 W, scan speed 500-1900 mm/s, hatch distance 50-100 µm, layer thickness 50 µm, energy density 21-320 J/mm³",
          "Key_Params_JSON": {
            "Laser_Power_W": "200-400",
            "Scanning_Speed_mm_s": "500-1900",
            "Hatch_Spacing_um": "50-100",
            "Layer_Thickness_um": 50,
            "Protective_Atmosphere": "Argon"
          },
          "Main_Phase": "alpha' martensite",
          "Microstructure_Text_For_AI": "Fine acicular alpha' martensitic laths organized within prior beta grain boundaries with columnar grains due to epitaxial growth. Some lack of fusion defects observed.",
          "Has_Precipitates": false,
          "Grain_Size_avg_um": null,
          "Performance_Tests": []
        }
      ],
      "Properties_Info": [
        {
          "Test_ID": "T001",
          "Test_Temperature_K": 298.15,
          "Property_Type": "Hardness_HV",
          "Property_Value": 402.0,
          "Property_Value_Range": null,
          "Property_StdDev": 7.0,
          "Property_Unit": "HV"
        }
      ],
      "Process_Info": {
        "Process_Category": "AM_LPBF",
        "Process_Text": {
          "original": "Selective laser melting (SLM) with laser power 200-400 W, scan speed 500-1900 mm/s, hatch distance 50-100 µm, layer thickness 50 µm, energy density 21-320 J/mm³",
          "simplified": "Selective laser melting (SLM) with laser power 200-400 W, scan speed 500-1900 mm/s, hatch distance 50-100 µm, layer thickness 50 µm, energy density 21-320 J/mm³"
        },
        "Key_Params": {
          "Laser_Power_W": "200-400",
          "Scanning_Speed_mm_s": "500-1900",
          "Hatch_Spacing_um": "50-100",
          "Layer_Thickness_um": 50,
          "Protective_Atmosphere": "Argon"
        }
      },
      "Microstructure_Info": {
        "Microstructure_Text": {
          "original": "Fine acicular alpha' martensitic laths organized within prior beta grain boundaries with columnar grains due to epitaxial growth. Some lack of fusion defects observed.",
          "simplified": "Fine acicular alpha' martensitic laths organized within prior beta grain boundaries with columnar grains due to epitaxial growth. -> Some lack of fusion defects observed."
        },
        "Main_Phase": "alpha' martensite",
        "Has_Precipitates": false,
        "Grain_Size_avg_um": null
      }
    },
    {
      "description": "--- Material 7: Variable composition from Ti6Al4V to Ti6Al4V-20wt%IN718 ---",
      "Mat_ID": "M007",
      "Composition_Info": {
        "Alloy_Name_Raw": "Graded Ti6Al4V-IN718",
        "Nominal_Composition": {
          "Composition_Type": "wt%",
          "Elements_Normalized": {
            "other": 0.069,
            "V": 3.6,
            "Nb": 0.49,
            "Ni": 5.299,
            "Ti": 81.097,
            "Fe": 1.82,
            "Cr": 1.904,
            "Al": 5.448,
            "Mo": 0.273
          }
        },
        "Measured_Composition": {
          "Composition_Type": "wt%",
          "Elements_Normalized": null,
          "Measurment_Method": null
        }
      },
      "Composition_Source": "nominal_composition",
      "Source_DOI": "10.1016/j.powtec.2020.04.010",
      "Source_File": "AYzJ5YexzHG1b1fwF_ul.md",
      "Processed_Samples": [
        {
          "Sample_ID": "S007_01_As-Built_Vertical",
          "Process_Category": "AM_LPBF + Graded_Composition",
          "Process_Text_For_AI": "Selective laser melting (SLM) with graded composition. First 42 layers Ti6Al4V, then increasing IN718 in steps of 5wt% up to 20wt%. Energy density varied: 170-267 J/mm³",
          "Key_Params_JSON": {
            "Laser_Power_W": "300",
            "Scanning_Speed_mm_s": "450-700",
            "Hatch_Spacing_um": 50,
            "Layer_Thickness_um": 50,
            "Protective_Atmosphere": "Argon",
            "Build_Orientation": "Vertical (build direction)"
          },
          "Main_Phase": "Variable beta/alpha phases with hard intermetallic inclusions",
          "Microstructure_Text_For_AI": "Fully dense and crack-free graded specimen. Hardness increases gradually along build height due to increased Ni, Nb, Cr, Fe content and formation of hard intermetallic phases. Local chemical composition varies along build direction",
          "Has_Precipitates": true,
          "Grain_Size_avg_um": null,
          "Performance_Tests": []
        }
      ],
      "Properties_Info": [],
      "Process_Info": {
        "Process_Category": "AM_LPBF + Graded_Composition",
        "Process_Text": {
          "original": "Selective laser melting (SLM) with graded composition. First 42 layers Ti6Al4V, then increasing IN718 in steps of 5wt% up to 20wt%. Energy density varied: 170-267 J/mm³",
          "simplified": "Selective laser melting (SLM) with graded composition. -> First 42 layers Ti6Al4V, then increasing IN718 in steps of 5wt% up to 20wt%. -> Energy density varied: 170-267 J/mm³"
        },
        "Key_Params": {
          "Laser_Power_W": "300",
          "Scanning_Speed_mm_s": "450-700",
          "Hatch_Spacing_um": 50,
          "Layer_Thickness_um": 50,
          "Protective_Atmosphere": "Argon",
          "Build_Orientation": "Vertical (build direction)"
        }
      },
      "Microstructure_Info": {
        "Microstructure_Text": {
          "original": "Fully dense and crack-free graded specimen. Hardness increases gradually along build height due to increased Ni, Nb, Cr, Fe content and formation of hard intermetallic phases. Local chemical composition varies along build direction",
          "simplified": "Fully dense and crack-free graded specimen. -> Hardness increases gradually along build height due to increased Ni, Nb, Cr, Fe content and formation of hard intermetallic phases. -> Local chemical composition varies along build direction"
        },
        "Main_Phase": "Variable beta/alpha phases with hard intermetallic inclusions",
        "Has_Precipitates": true,
        "Grain_Size_avg_um": null
      }
    }
  ]
}

File: evaluation/output/AYzJ5YexzHG1b1fwF_ul/AYzJ5YexzHG1b1fwF_ul_extraction.pre_reconvert.bak.json
{
  "Dataset_Description": "High Entropy Alloy Data Extraction Template",
  "schema_version": "2.2",
  "pipeline_version": "knowmat-2.1.0",
  "Materials": [
    {
      "description": "--- Material 1: Ni:52.99, Cr:19.04, Fe:18.20, Nb:4.90, Mo:2.73, Ti:0.97, Al:0.48 ---",
      "Mat_ID": "M001",
      "Composition_Info": {
        "Alloy_Name_Raw": "IN718",
        "Nominal_Composition": {
          "Composition_Type": "wt%",
          "Elements_Normalized": {
            "Ni": 52.99,
            "Cr": 19.04,
            "Fe": 18.2,
            "Nb": 4.9,
            "Mo": 2.73,
            "Ti": 0.97,
            "Al": 0.48,
            "V": 0.0,
            "other": 0.69
          }
        },
        "Measured_Composition": {
          "Composition_Type": null,
          "Elements_Normalized": null,
          "Measurment_Method": null
        }
      },
      "Composition_Source": "nominal_composition",
      "Source_DOI": "10.1016/j.powtec.2020.04.010",
      "Source_File": "AYzJ5YexzHG1b1fwF_ul.md",
      "Processed_Samples": [
        {
          "Sample_ID": "S001_01_As-Built",
          "Process_Category": "AM_LPBF",
          "Process_Text_For_AI": "Selective laser melting (SLM) with laser power 250-450 W, scan speed 100-1000 mm/s, hatch distance 50-100 µm, layer thickness 50 µm, energy density 63-900 J/mm³",
          "Key_Params_JSON": {
            "Laser_Power_W": "250-450",
            "Scan_Speed_mm_s": "100-1000",
            "Hatch_Spacing_um": "50-100",
            "Layer_Thickness_um": 50,
            "Shielding_Gas": "Argon"
          },
          "Main_Phase": "Gamma matrix with Nb/Mo segregation",
          "Microstructure_Text_For_AI": "Columnar grains across several layers with very fine dendritic structure. Strong segregation in interdendritic zones enriched in Nb and Mo. Bright phases observable in BSE images with Nb content up to 23.7 wt% and Mo up to 2.5%",
          "Has_Precipitates": true,
          "Grain_Size_avg_um": null,
          "Performance_Tests": [
            {
              "Test_ID": "T001",
              "Test_Temperature_K": 298.15,
              "Property_Type": "Microhardness",
              "Property_Value": 255.0,
              "Property_Value_Range": null,
              "Property_StdDev": 13.0,
              "Property_Unit": "HV"
            }
          ]
        }
      ]
    },
    {
      "description": "--- Material 2: Ti:56.87, Al:3.13, V:2.22, Ni:20.00, Cr:9.80, Fe:7.00, Nb:1.89, Mo:1.05 ---",
      "Mat_ID": "M002",
      "Composition_Info": {
        "Alloy_Name_Raw": "Ti6Al4V-40wt%IN718",
        "Nominal_Composition": {
          "Composition_Type": "wt%",
          "Elements_Normalized": {
            "Ti": 56.87,
            "Al": 3.13,
            "V": 2.22,
            "Ni": 20.0,
            "Cr": 9.8,
            "Fe": 7.0,
            "Nb": 1.89,
            "Mo": 1.05,
            "other": -1.96
          }
        },
        "Measured_Composition": {
          "Composition_Type": null,
          "Elements_Normalized": null,
          "Measurment_Method": null
        }
      },
      "Composition_Source": "nominal_composition",
      "Source_DOI": "10.1016/j.powtec.2020.04.010",
      "Source_File": "AYzJ5YexzHG1b1fwF_ul.md",
      "Processed_Samples": [
        {
          "Sample_ID": "S002_01_As-Built",
          "Process_Category": "AM_LPBF + Powder_Blending",
          "Process_Text_For_AI": "Selective laser melting (SLM) of premixed blends with energy density 141-400 J/mm³",
          "Key_Params_JSON": {
            "Laser_Power_W": "300-450",
            "Scan_Speed_mm_s": "350-850",
            "Hatch_Spacing_um": 50,
            "Layer_Thickness_um": 50,
            "Shielding_Gas": "Argon"
          },
          "Main_Phase": "Beta phase with Ti2Ni intermetallic",
          "Microstructure_Text_For_AI": "Massive precipitation of the intermetallic Ti2Ni phase. Dendritic solidification microstructure is no more observable due to massive precipitation",
          "Has_Precipitates": true,
          "Grain_Size_avg_um": null,
          "Performance_Tests": [
            {
              "Test_ID": "T001",
              "Test_Temperature_K": 298.15,
              "Property_Type": "Microhardness",
              "Property_Value": 582.0,
              "Property_Value_Range": null,
              "Property_StdDev": 27.0,
              "Property_Unit": "HV"
            }
          ]
        }
      ]
    },
    {
      "description": "--- Material 3: Ti:64.74, Al:3.45, V:2.53, Ni:15.53, Cr:6.07, Fe:5.42, Nb:1.47, Mo:0.82 ---",
      "Mat_ID": "M003",
      "Composition_Info": {
        "Alloy_Name_Raw": "Ti6Al4V-30wt%IN718",
        "Nominal_Composition": {
          "Composition_Type": "wt%",
          "Elements_Normalized": {
            "Ti": 64.74,
            "Al": 3.45,
            "V": 2.53,
            "Ni": 15.53,
            "Cr": 6.07,
            "Fe": 5.42,
            "Nb": 1.47,
            "Mo": 0.82,
            "other": -0.03
          }
        },
        "Measured_Composition": {
          "Composition_Type": null,
          "Elements_Normalized": null,
          "Measurment_Method": null
        }
      },
      "Composition_Source": "nominal_composition",
      "Source_DOI": "10.1016/j.powtec.2020.04.010",
      "Source_File": "AYzJ5YexzHG1b1fwF_ul.md",
      "Processed_Samples": [
        {
          "Sample_ID": "S003_01_As-Built",
          "Process_Category": "AM_LPBF + Powder_Blending",
          "Process_Text_For_AI": "Selective laser melting (SLM) of premixed blends with energy density 141-400 J/mm³",
          "Key_Params_JSON": {
            "Laser_Power_W": "300-450",
            "Scan_Speed_mm_s": "350-850",
            "Hatch_Spacing_um": 50,
            "Layer_Thickness_um": 50,
            "Shielding_Gas": "Argon"
          },
          "Main_Phase": "Beta phase with Ti2Ni intermetallic",
          "Microstructure_Text_For_AI": "Nucleation of the intermetallic Ti2Ni phase (bright phase). Massive precipitation of the intermetallic phase eliminates dendritic solidification microstructure",
          "Has_Precipitates": true,
          "Grain_Size_avg_um": null,
          "Performance_Tests": [
            {
              "Test_ID": "T001",
              "Test_Temperature_K": 298.15,
              "Property_Type": "Microhardness",
              "Property_Value": 684.0,
              "Property_Value_Range": null,
              "Property_StdDev": 48.0,
              "Property_Unit": "HV"
            }
          ]
        }
      ]
    },
    {
      "description": "--- Material 4: Ti:74.36, Al:3.85, V:2.91, Ni:10.00, Cr:3.92, Fe:3.50, Nb:0.95, Mo:0.53 ---",
      "Mat_ID": "M004",
      "Composition_Info": {
        "Alloy_Name_Raw": "Ti6Al4V-20wt%IN718",
        "Nominal_Composition": {
          "Composition_Type": "wt%",
          "Elements_Normalized": {
            "Ti": 74.36,
            "Al": 3.85,
            "V": 2.91,
            "Ni": 10.0,
            "Cr": 3.92,
            "Fe": 3.5,
            "Nb": 0.95,
            "Mo": 0.53,
            "other": -0.02
          }
        },
        "Measured_Composition": {
          "Composition_Type": null,
          "Elements_Normalized": null,
          "Measurment_Method": null
        }
      },
      "Composition_Source": "nominal_composition",
      "Source_DOI": "10.1016/j.powtec.2020.04.010",
      "Source_File": "AYzJ5YexzHG1b1fwF_ul.md",
      "Processed_Samples": [
        {
          "Sample_ID": "S004_01_As-Built",
          "Process_Category": "AM_LPBF + Powder_Blending",
          "Process_Text_For_AI": "Selective laser melting (SLM) of premixed blends with energy density 141-400 J/mm³, E > 266 J/mm³ for crack-free specimens",
          "Key_Params_JSON": {
            "Laser_Power_W": "300-450",
            "Scan_Speed_mm_s": "350-850",
            "Hatch_Spacing_um": 50,
            "Layer_Thickness_um": 50,
            "Shielding_Gas": "Argon"
          },
          "Main_Phase": "Beta phase with second phase nucleation",
          "Microstructure_Text_For_AI": "Complex (yet uniform) microstructure with clear evidence of a second phase nucleated in the interdendritic zones. Second phase is rich in Ni (up to 17% wt)",
          "Has_Precipitates": true,
          "Grain_Size_avg_um": null,
          "Performance_Tests": [
            {
              "Test_ID": "T001",
              "Test_Temperature_K": 298.15,
              "Property_Type": "Microhardness",
              "Property_Value": 477.0,
              "Property_Value_Range": null,
              "Property_StdDev": 16.0,
              "Property_Unit": "HV"
            }
          ]
        }
      ]
    },
    {
      "description": "--- Material 5: Ti:83.10, Al:4.20, V:3.25, Ni:5.00, Cr:1.96, Fe:1.75, Nb:0.47, Mo:0.26 ---",
      "Mat_ID": "M005",
      "Composition_Info": {
        "Alloy_Name_Raw": "Ti6Al4V-10wt%IN718",
        "Nominal_Composition": {
          "Composition_Type": "wt%",
          "Elements_Normalized": {
            "Ti": 83.1,
            "Al": 4.2,
            "V": 3.25,
            "Ni": 5.0,
            "Cr": 1.96,
            "Fe": 1.75,
            "Nb": 0.47,
            "Mo": 0.26,
            "other": 0.01
          }
        },
        "Measured_Composition": {
          "Composition_Type": null,
          "Elements_Normalized": null,
          "Measurment_Method": null
        }
      },
      "Composition_Source": "nominal_composition",
      "Source_DOI": "10.1016/j.powtec.2020.04.010",
      "Source_File": "AYzJ5YexzHG1b1fwF_ul.md",
      "Processed_Samples": [
        {
          "Sample_ID": "S005_01_As-Built",
          "Process_Category": "AM_LPBF + Powder_Blending",
          "Process_Text_For_AI": "Selective laser melting (SLM) of premixed blends with energy density 141-400 J/mm³",
          "Key_Params_JSON": {
            "Laser_Power_W": "300-450",
            "Scan_Speed_mm_s": "350-850",
            "Hatch_Spacing_um": 50,
            "Layer_Thickness_um": 50,
            "Shielding_Gas": "Argon"
          },
          "Main_Phase": "Beta phase with macrosegregation",
          "Microstructure_Text_For_AI": "Non-uniform microstructure across specimen surface with clearly distinguishable deposited layers. No alpha martensitic laths observed. Macrosegregated areas at layer interfaces with Ni up to 15 wt% and Cr up to 3.6 wt%",
          "Has_Precipitates": false,
          "Grain_Size_avg_um": null,
          "Performance_Tests": [
            {
              "Test_ID": "T001",
              "Test_Temperature_K": 298.15,
              "Property_Type": "Microhardness",
              "Property_Value": 381.0,
              "Property_Value_Range": null,
              "Property_StdDev": 21.0,
              "Property_Unit": "HV"
            }
          ]
        }
      ]
    },
    {
      "description": "--- Material 6: Ti:88.93, Al:6.40, V:4.10 ---",
      "Mat_ID": "M006",
      "Composition_Info": {
        "Alloy_Name_Raw": "Ti6Al4V",
        "Nominal_Composition": {
          "Composition_Type": "wt%",
          "Elements_Normalized": {
            "Ti": 88.93,
            "Al": 6.4,
            "V": 4.1,
            "Ni": 0.0,
            "Cr": 0.0,
            "Mo": 0.0,
            "Fe": 0.0,
            "Nb": 0.0,
            "other": 0.57
          }
        },
        "Measured_Composition": {
          "Composition_Type": null,
          "Elements_Normalized": null,
          "Measurment_Method": null
        }
      },
      "Composition_Source": "nominal_composition",
      "Source_DOI": "10.1016/j.powtec.2020.04.010",
      "Source_File": "AYzJ5YexzHG1b1fwF_ul.md",
      "Processed_Samples": [
        {
          "Sample_ID": "S006_01_As-Built",
          "Process_Category": "AM_LPBF",
          "Process_Text_For_AI": "Selective laser melting (SLM) with laser power 200-400 W, scan speed 500-1900 mm/s, hatch distance 50-100 µm, layer thickness 50 µm, energy density 21-320 J/mm³",
          "Key_Params_JSON": {
            "Laser_Power_W": "200-400",
            "Scan_Speed_mm_s": "500-1900",
            "Hatch_Spacing_um": "50-100",
            "Layer_Thickness_um": 50,
            "Shielding_Gas": "Argon"
          },
          "Main_Phase": "alpha' martensite",
          "Microstructure_Text_For_AI": "Fine acicular alpha' martensitic laths organized within prior beta grain boundaries with columnar grains due to epitaxial growth. Some lack of fusion defects observed.",
          "Has_Precipitates": false,
          "Grain_Size_avg_um": null,
          "Performance_Tests": [
            {
              "Test_ID": "T001",
              "Test_Temperature_K": 298.15,
              "Property_Type": "Microhardness",
              "Property_Value": 402.0,
              "Property_Value_Range": null,
              "Property_StdDev": 7.0,
              "Property_Unit": "HV"
            }
          ]
        }
      ]
    },
    {
      "description": "--- Material 7: Variable composition from Ti6Al4V to Ti6Al4V-20wt%IN718 ---",
      "Mat_ID": "M007",
      "Composition_Info": {
        "Alloy_Name_Raw": "Graded Ti6Al4V-IN718",
        "Nominal_Composition": {
          "Composition_Type": null,
          "Elements_Normalized": null
        },
        "Measured_Composition": {
          "Composition_Type": "wt%",
          "Elements_Normalized": null,
          "Measurment_Method": null
        }
      },
      "Composition_Source": "commercial_name_only",
      "Source_DOI": "10.1016/j.powtec.2020.04.010",
      "Source_File": "AYzJ5YexzHG1b1fwF_ul.md",
      "Processed_Samples": [
        {
          "Sample_ID": "S007_01_As-Built_Vertical",
          "Process_Category": "AM_LPBF + Graded_Composition",
          "Process_Text_For_AI": "Selective laser melting (SLM) with graded composition. First 42 layers Ti6Al4V, then increasing IN718 in steps of 5wt% up to 20wt%. Energy density varied: 170-267 J/mm³",
          "Key_Params_JSON": {
            "Laser_Power_W": "300",
            "Scan_Speed_mm_s": "450-700",
            "Hatch_Spacing_um": 50,
            "Layer_Thickness_um": 50,
            "Shielding_Gas": "Argon",
            "Build_Orientation": "Vertical (build direction)"
          },
          "Main_Phase": "Variable beta/alpha phases with hard intermetallic inclusions",
          "Microstructure_Text_For_AI": "Fully dense and crack-free graded specimen. Hardness increases gradually along build height due to increased Ni, Nb, Cr, Fe content and formation of hard intermetallic phases. Local chemical composition varies along build direction",
          "Has_Precipitates": true,
          "Grain_Size_avg_um": null,
          "Performance_Tests": [
            {
              "Test_ID": "T001",
              "Test_Temperature_K": 298.15,
              "Property_Type": "Microhardness",
              "Property_Value": 543.0,
              "Property_Value_Range": "402-684",
              "Property_StdDev": null,
              "Property_Unit": "HV"
            }
          ]
        }
      ]
    }
  ]
}
