Repository: leeleolay/KnowMat

# **KnowMat**: Agentic Pipeline for Materials Science Data Extraction
*Figure: Schematic of the KnowMat agentic pipeline for extracting structured materials data from scientific literature.*

---

## Overview

**KnowMat** is an advanced, AI-powered Agentic pipeline that automatically extracts structured, machine-readable materials science data from unstructured scientific literature (`.pdf` / `.txt`). Built on **LangGraph** and powered by **OpenAI-compatible LLM APIs** (including ERNIE/Qianfan), KnowMat orchestrates multiple intelligent agents that collaborate to parse papers, extract compositions, processing conditions, characterization details, and material properties with high accuracy.

### Key Capabilities

- **Research-scale extraction**: Batch process entire folders of PDF/TXT files
- **High accuracy**: Multi-agent architecture with iterative refinement (up to 3 extraction/evaluation cycles)
- **Advanced PDF parsing**: Uses **PaddleOCR-VL** for robust OCR-based PDF parsing
- **Two-stage validation**: Rule-based aggregation + LLM-based hallucination correction
- **Property standardization**: Automatic mapping of property names to standard forms
- **Quality assurance**: Confidence scoring, flagging system for human review (if necessary), and human review guides
- **ML-ready output**: Structured JSON format designed for database ingestion and machine learning

---

## Key Features

### 🤖 **Multi-Agent Architecture**
- **Parser Agent**: PaddleOCR-VL based PDF parsing
  - Converts PDF pages to images and runs OCR page-by-page
  - Stores page images and raw OCR output for debugging
  - Produces clean text for downstream extraction
- **Subfield Detection Agent**: Identifies paper type (experimental/computational/ML) and tailors extraction prompts
- **Extraction Agent**: GPT-5 powered structured data extraction using TrustCall
- **Evaluation Agent**: Iterative quality assessment with confidence scoring (up to 3 cycles)
- **Two-Stage Manager**:
  - **Stage 1 (Aggregation)**: Fast, rule-based merging of extraction runs
  - **Stage 2 (Validation)**: LLM-based hallucination detection and correction
- **Flagging Agent**: Final quality assessment and human review recommendations (if necessary)

### 📊 **Comprehensive Data Extraction**
- Material compositions (elements, stoichiometry, normalized formulas)
- Processing conditions (temperature, pressure, atmosphere, time)
- Characterization methods and results
- Material properties with ML-ready format:
  - Exact values, ranges, inequalities (>, <, ≥, ≤)
  - Numeric extraction with proper handling of qualitative properties
  - Value types: exact, lower_bound, upper_bound, range, qualitative

### 🔬 **Property Standardization**
- Automatic mapping of property names to standard forms using the configured LLM
- Handles symbols, abbreviations, and domain-specific terminology

### 🛡️ **Quality Assurance**
- Confidence scoring for each extraction run
- Hallucination detection using evaluation feedback
- Flagging system for human review
- Detailed rationales and review guides

### ⚡ **Production Features**
- Batch processing of entire PDF folders
- Per-paper output directories with structured organization
- Comprehensive JSON output with extraction metadata
- Human-readable analysis reports
- LangSmith tracing integration for debugging
- Per-agent model configuration for cost/quality optimization

---

## Output Structure

Each processed paper creates a dedicated folder:

```
data/processed/
└── <PaperName>/
    ├── <PaperName>_extraction.json          # Final structured data
    ├── <PaperName>_analysis_report.txt      # Human-readable summary
    ├── <PaperName>_runs.json                # All extraction runs with metadata
    ├── paddleocrvl_parse/                    # Only for PDF inputs
    │   ├── <PaperName>_final_output.md       # Parsed markdown text
    │   ├── <PaperName>_parse_metadata.json   # OCR parser metadata
    │   ├── page_images/                      # Rendered page images
    │   └── ocr_raw/                          # Raw OCR output per page
    └── txt_parse/                            # Only for TXT inputs
        ├── <PaperName>_final_output.md
        └── <PaperName>_parse_metadata.json
```

---

### Prerequisites

1. **Python 3.11** with Conda
2. **OpenAI-compatible LLM API key** (e.g. ERNIE/Qianfan)
3. **LangChain API Key** (optional, for LangSmith tracing)

## Usage

### Basic Command Line Usage

Process a single folder of files (`.pdf` and/or `.txt`):

```bash
python -m knowmat --input-folder path/to/files --output-dir output/directory
```

Behavior:
- `.pdf` -> uses local PaddleOCR-VL 1.5 model for parsing, then LLM extraction.
- `.txt` -> skips OCR and directly runs LLM extraction using `LLM_API_KEY/LLM_BASE_URL/LLM_MODEL`.

# Process entire folder
python -m knowmat --input-folder data/raw/papers --output-dir data/processed

File: evaluation/output/processed/Effect_of_building_direction_on_the_microstructure/Effect_of_building_direction_on_the_microstructure_extraction.json
{
  "Paper_Metadata": {
    "Paper_Title": "Effect of building direction on the microstructure and tensile properties of Ti-48Al-2Cr-2Nb alloy additively manufactured by electron beam melting",
    "DOI": "10.1016/j.addma.2016.11.001"
  },
  "items": [
    {
      "Sample_ID": "EBM-TiAl-theta-0",
      "Gradient_Material": false,
      "Gradient_Group_ID": null,
      "Composition_Info": {
        "Role": "Target",
        "Alloy_Name_Raw": "Ti-48Al-2Cr-2Nb",
        "Nominal_Composition": {
          "Composition_Type": "at%",
          "Elements_Normalized": {
            "Ti": 48.0,
            "Al": 48.0,
            "Cr": 2.0,
            "Nb": 2.0
          }
        },
        "Measured_Composition": {
          "Composition_Type": "at%",
          "Elements_Normalized": {
            "Ti": 48.97,
            "Al": 46.3,
            "Cr": 1.72,
            "Nb": 2.1,
            "C": 0.049,
            "O": 0.215,
            "N": 0.02,
            "other": 0.626
          },
          "Measurement_Method": "Not specified (composition table)"
        },
        "Note": "Al loss of approximately 2 at% due to evaporation during EBM process. Ti balance computed as 100 - sum of other elements."
      },
      "Process_Info": {
        "Process_Category": "EBM",
        "Process_Text": {
          "original": "Ti-48Al-2Cr-2Nb alloy powder (average diameter ~100 um) fabricated using Arcam A2X EBM system (Arcam AB, Moelndal, Sweden). Electron beam scanned in zigzag pattern with 90 degree rotation between layers. Layer thickness 90 um. Pre-heating temperature 1060 degC before melting. Acceleration voltage 60 kV. Building direction angle theta = 0 degrees between building direction and cylindrical axis.",
          "simplified": "EBM of Ti-48Al-2Cr-2Nb powder using Arcam A2X system; 60 kV acceleration voltage; 90 um layer thickness; 1060 degC pre-heating; zigzag beam pattern with 90 deg rotation per layer; theta=0 deg build orientation."
        },
        "Equipment": "Arcam A2X EBM system (Arcam AB, Mölndal, Sweden)",
        "Key_Params": {
          "Acceleration_Voltage_kV": 60,
          "Layer_Thickness_um": 90,
          "Pre_Heating_Temperature_degC": 1060,
          "Powder_Size_avg_um": 100,
          "Beam_Pattern": "zigzag",
          "Layer_Rotation_deg": 90
        }
      },
      "Microstructure_Info": {
        "Microstructure_Text": {
          "original": "Unique layered microstructure composed of duplex-like regions and gamma bands. Duplex-like region: predominantly lamellar-structured gamma/alpha2 fine grains and fine equiaxed gamma grains. Gamma bands: coarser equiaxed gamma phase grains forming chains perpendicular to building direction. Layers arranged perpendicular to building direction. Layer thickness: duplex-like ~60 um, gamma bands ~30 um. Total layer thickness ~90 um corresponds to powder layer thickness. Beta phase exists mostly near surface region.",
          "simplified": "Layered microstructure with alternating duplex-like regions (fine lamellar gamma/alpha2 + fine equiaxed gamma, ~60 um thick) and gamma bands (coarser equiaxed gamma, ~30 um thick). Two-phase gamma + alpha2 matrix."
        },
        "Main_Phase": "Gamma + Alpha2",
        "Precipitates": [
          {
            "Phase_Type": "Alpha2 (Ti3Al)",
            "Volume_Fraction_pct": null
          },
          {
            "Phase_Type": "Beta phase",
            "Volume_Fraction_pct": null
          }
        ],
        "Porosity_pct": 0.5,
        "Relative_Density_pct": null,
        "Grain_Size_avg_um": null,
        "Precipitate_Size_avg_nm": null,
        "Precipitate_Volume_Fraction_pct": null,
        "Phase_Fraction_pct": null,
        "Advanced_Quantitative_Features": {
          "XRD": "Philips X-pert Pro; gamma-TiAl (L10) and alpha2-Ti3Al (D019) phases identified; minor beta (bcc) near surface",
          "SEM-EBSD": "Layered microstructure observation; beta phases confirmed near surface region",
          "TEM": "Lamellar structure analysis; orientation relationship {111}gamma // (0001)alpha2, <110>gamma // <11-20>alpha2 confirmed",
          "OM": "Microstructure observation after etching (HF-HNO3-H2O solution)",
          "Duplex_Like_Region_Thickness_avg_um": 60,
          "Gamma_Band_Thickness_avg_um": 30,
          "Gamma_Bands_Grain_Size_avg_um": 20,
          "Gamma_Lamellae_Thickness_avg_nm": 162,
          "Alpha2_Lamellae_Thickness_avg_nm": 48,
          "Total_Layer_Thickness_approx_um": 90
        }
      },
      "Properties_Info": [
        {
          "Property_Name": "Yield_Strength",
          "Test_Condition": "at ~298 K (room temperature); theta=0 deg loading orientation; strain rate 1.67e-4 s^-1",
          "Value_Numeric": 605.0,
          "Value_Range": null,
          "Value_StdDev": null,
          "Unit": "MPa",
          "Test_Temperature_K": 298.15,
          "Strain_Rate_s1": "1.67e-4 s^-1",
          "Tensile_Speed_mm_min": null,
          "Hardness_Load": null,
          "Hardness_Dwell_Time_s": null,
          "Data_Source": "text",
          "Test_Specimen": "~0.8 x 1.5 mm cross section, 5 mm gauge length",
          "Note": "Highest yield strength at room temperature among the three orientations"
        },
        {
          "Property_Name": "Yield_Strength",
          "Test_Condition": "at 800 degC; theta=0 deg loading orientation; strain rate 1.67e-4 s^-1",
          "Value_Numeric": 350.0,
          "Value_Range": null,
          "Value_StdDev": null,
          "Unit": "MPa",
          "Test_Temperature_K": 1073.15,
          "Strain_Rate_s1": "1.67e-4 s^-1",
          "Tensile_Speed_mm_min": null,
          "Hardness_Load": null,
          "Hardness_Dwell_Time_s": null,
          "Data_Source": "text",
          "Test_Specimen": "~0.8 x 1.5 mm cross section, 5 mm gauge length",
          "Note": "Yield strength >350 MPa at 800 degC"
        },
        {
          "Property_Name": "Elongation_Total",
          "Test_Condition": "at ~298 K (room temperature); theta=0 deg loading orientation; strain rate 1.67e-4 s^-1",
          "Value_Numeric": 0.0,
          "Value_Range": null,
          "Value_StdDev": null,
          "Unit": "%",
          "Test_Temperature_K": 298.15,
          "Strain_Rate_s1": "1.67e-4 s^-1",
          "Tensile_Speed_mm_min": null,
          "Hardness_Load": null,
          "Hardness_Dwell_Time_s": null,
          "Data_Source": "text",
          "Test_Specimen": "~0.8 x 1.5 mm cross section, 5 mm gauge length",
          "Note": "Lowest elongation at room temperature among orientations; interface perpendicular to loading axis suppresses shear deformation"
        },
        {
          "Property_Name": "Elongation_Total",
          "Test_Condition": "at 800 degC; theta=0 deg loading orientation; strain rate 1.67e-4 s^-1",
          "Value_Numeric": 40.0,
          "Value_Range": null,
          "Value_StdDev": null,
          "Unit": "%",
          "Test_Temperature_K": 1073.15,
          "Strain_Rate_s1": "1.67e-4 s^-1",
          "Tensile_Speed_mm_min": null,
          "Hardness_Load": null,
          "Hardness_Dwell_Time_s": null,
          "Data_Source": "text",
          "Test_Specimen": "~0.8 x 1.5 mm cross section, 5 mm gauge length",
          "Note": "High ductility at 800 degC"
        },
        {
          "Property_Name": "Tensile_Strength",
          "Test_Condition": "at 800 degC; theta=0 deg loading orientation; strain rate 1.67e-4 s^-1",
          "Value_Numeric": 350.0,
          "Value_Range": null,
          "Value_StdDev": null,
          "Unit": "MPa",
          "Test_Temperature_K": 1073.15,
          "Strain_Rate_s1": "1.67e-4 s^-1",
          "Tensile_Speed_mm_min": null,
          "Hardness_Load": null,
          "Hardness_Dwell_Time_s": null,
          "Data_Source": "text",
          "Test_Specimen": "~0.8 x 1.5 mm cross section, 5 mm gauge length",
          "Note": "Ultimate tensile strength exceeds 350 MPa at 800 degC"
        }
      ]
    },
    {
      "Sample_ID": "EBM-TiAl-theta-45",
      "Gradient_Material": false,
      "Gradient_Group_ID": null,
      "Composition_Info": {
        "Role": "Target",
        "Alloy_Name_Raw": "Ti-48Al-2Cr-2Nb",
        "Nominal_Composition": {
          "Composition_Type": "at%",
          "Elements_Normalized": {
            "Ti": 48.0,
            "Al": 48.0,
            "Cr": 2.0,
            "Nb": 2.0
          }
        },
        "Measured_Composition": {
          "Composition_Type": "at%",
          "Elements_Normalized": {
            "Ti": 48.97,
            "Al": 46.3,
            "Cr": 1.72,
            "Nb": 2.1,
            "C": 0.049,
            "O": 0.215,
            "N": 0.02,
            "other": 0.626
          },
          "Measurement_Method": "Not specified (composition table)"
        },
        "Note": "Al loss of approximately 2 at% due to evaporation during EBM process. Ti balance computed as 100 - sum of other elements."
      },
      "Process_Info": {
        "Process_Category": "EBM",
        "Process_Text": {
          "original": "Ti-48Al-2Cr-2Nb alloy powder (average diameter ~100 um) fabricated using Arcam A2X EBM system (Arcam AB, Moelndal, Sweden). Electron beam scanned in zigzag pattern with 90 degree rotation between layers. Layer thickness 90 um. Pre-heating temperature 1060 degC before melting. Acceleration voltage 60 kV. Building direction angle theta = 45 degrees between building direction and cylindrical axis.",
          "simplified": "EBM of Ti-48Al-2Cr-2Nb powder using Arcam A2X system; 60 kV acceleration voltage; 90 um layer thickness; 1060 degC pre-heating; zigzag beam pattern with 90 deg rotation per layer; theta=45 deg build orientation."
        },
        "Equipment": "Arcam A2X EBM system (Arcam AB, Mölndal, Sweden)",
        "Key_Params": {
          "Acceleration_Voltage_kV": 60,
          "Layer_Thickness_um": 90,
          "Pre_Heating_Temperature_degC": 1060,
          "Powder_Size_avg_um": 100,
          "Beam_Pattern": "zigzag",
          "Layer_Rotation_deg": 90
        }
      },
      "Microstructure_Info": {
        "Microstructure_Text": {
          "original": "Unique layered microstructure composed of duplex-like regions and gamma bands. Duplex-like region: predominantly lamellar-structured gamma/alpha2 fine grains and fine equiaxed gamma grains. Gamma bands: coarser equiaxed gamma phase grains forming chains perpendicular to building direction. Layers arranged perpendicular to building direction. Layer thickness: duplex-like ~60 um, gamma bands ~30 um. Total layer thickness ~90 um corresponds to powder layer thickness. Beta phase exists mostly near surface region.",
          "simplified": "Layered microstructure with alternating duplex-like regions (fine lamellar gamma/alpha2 + fine equiaxed gamma, ~60 um thick) and gamma bands (coarser equiaxed gamma, ~30 um thick). Two-phase gamma + alpha2 matrix."
        },
        "Main_Phase": "Gamma + Alpha2",
        "Precipitates": [
          {
            "Phase_Type": "Alpha2 (Ti3Al)",
            "Volume_Fraction_pct": null
          },
          {
            "Phase_Type": "Beta phase",
            "Volume_Fraction_pct": null
          }
        ],
        "Porosity_pct": 0.5,
        "Relative_Density_pct": null,
        "Grain_Size_avg_um": null,
        "Precipitate_Size_avg_nm": null,
        "Precipitate_Volume_Fraction_pct": null,
        "Phase_Fraction_pct": null,
        "Advanced_Quantitative_Features": {
          "XRD": "Philips X-pert Pro; gamma-TiAl (L10) and alpha2-Ti3Al (D019) phases identified; minor beta (bcc) near surface",
          "SEM-EBSD": "Layered microstructure observation; beta phases confirmed near surface region",
          "TEM": "Lamellar structure analysis; orientation relationship {111}gamma // (0001)alpha2, <110>gamma // <11-20>alpha2 confirmed",
          "OM": "Microstructure observation after etching (HF-HNO3-H2O solution)",
          "Duplex_Like_Region_Thickness_avg_um": 60,
          "Gamma_Band_Thickness_avg_um": 30,
          "Gamma_Bands_Grain_Size_avg_um": 20,
          "Gamma_Lamellae_Thickness_avg_nm": 162,
          "Alpha2_Lamellae_Thickness_avg_nm": 48,
          "Total_Layer_Thickness_approx_um": 90
        }
      },
      "Properties_Info": [
        {
          "Property_Name": "Yield_Strength",
          "Test_Condition": "at ~298 K (room temperature); theta=45 deg loading orientation; strain rate 1.67e-4 s^-1",
          "Value_Numeric": 566.0,
          "Value_Range": null,
          "Value_StdDev": null,
          "Unit": "MPa",
          "Test_Temperature_K": 298.15,
          "Strain_Rate_s1": "1.67e-4 s^-1",
          "Tensile_Speed_mm_min": null,
          "Hardness_Load": null,
          "Hardness_Dwell_Time_s": null,
          "Data_Source": "text",
          "Test_Specimen": "~0.8 x 1.5 mm cross section, 5 mm gauge length",
          "Note": "Slightly lower than theta=0 deg and theta=90 deg at room temperature, but still >550 MPa"
        },
        {
          "Property_Name": "Yield_Strength",
          "Test_Condition": "at 800 degC; theta=45 deg loading orientation; strain rate 1.67e-4 s^-1",
          "Value_Numeric": 350.0,
          "Value_Range": null,
          "Value_StdDev": null,
          "Unit": "MPa",
          "Test_Temperature_K": 1073.15,
          "Strain_Rate_s1": "1.67e-4 s^-1",
          "Tensile_Speed_mm_min": null,
          "Hardness_Load": null,
          "Hardness_Dwell_Time_s": null,
          "Data_Source": "text",
          "Test_Specimen": "~0.8 x 1.5 mm cross section, 5 mm gauge length",
          "Note": "Yield strength >350 MPa at 800 degC"
        },
        {
          "Property_Name": "Elongation_Total",
          "Test_Condition": "at ~298 K (room temperature); theta=45 deg loading orientation; strain rate 1.67e-4 s^-1",
          "Value_Numeric": 2.0,
          "Value_Range": null,
          "Value_StdDev": null,
          "Unit": "%",
          "Test_Temperature_K": 298.15,
          "Strain_Rate_s1": "1.67e-4 s^-1",
          "Tensile_Speed_mm_min": null,
          "Hardness_Load": null,
          "Hardness_Dwell_Time_s": null,
          "Data_Source": "text",
          "Test_Specimen": "~0.8 x 1.5 mm cross section, 5 mm gauge length",
          "Note": "Significantly improved ductility at room temperature due to localized shear deformation in gamma bands; higher than cast alloys"
        },
        {
          "Property_Name": "Elongation_Total",
          "Test_Condition": "at 800 degC; theta=45 deg loading orientation; strain rate 1.67e-4 s^-1",
          "Value_Numeric": 40.0,
          "Value_Range": null,
          "Value_StdDev": null,
          "Unit": "%",
          "Test_Temperature_K": 1073.15,
          "Strain_Rate_s1": "1.67e-4 s^-1",
          "Tensile_Speed_mm_min": null,
          "Hardness_Load": null,
          "Hardness_Dwell_Time_s": null,
          "Data_Source": "text",
          "Test_Specimen": "~0.8 x 1.5 mm cross section, 5 mm gauge length",
          "Note": "High ductility at 800 degC"
        },
        {
          "Property_Name": "Tensile_Strength",
          "Test_Condition": "at 800 degC; theta=45 deg loading orientation; strain rate 1.67e-4 s^-1",
          "Value_Numeric": 350.0,
          "Value_Range": null,
          "Value_StdDev": null,
          "Unit": "MPa",
          "Test_Temperature_K": 1073.15,
          "Strain_Rate_s1": "1.67e-4 s^-1",
          "Tensile_Speed_mm_min": null,
          "Hardness_Load": null,
          "Hardness_Dwell_Time_s": null,
          "Data_Source": "text",
          "Test_Specimen": "~0.8 x 1.5 mm cross section, 5 mm gauge length",
          "Note": "Ultimate tensile strength exceeds 350 MPa at 800 degC"
        }
      ]
    },
    {
      "Sample_ID": "EBM-TiAl-theta-90",
      "Gradient_Material": false,
      "Gradient_Group_ID": null,
      "Composition_Info": {
        "Role": "Target",
        "Alloy_Name_Raw": "Ti-48Al-2Cr-2Nb",
        "Nominal_Composition": {
          "Composition_Type": "at%",
          "Elements_Normalized": {
            "Ti": 48.0,
            "Al": 48.0,
            "Cr": 2.0,
            "Nb": 2.0
          }
        },
        "Measured_Composition": {
          "Composition_Type": "at%",
          "Elements_Normalized": {
            "Ti": 48.97,
            "Al": 46.3,
            "Cr": 1.72,
            "Nb": 2.1,
            "C": 0.049,
            "O": 0.215,
            "N": 0.02,
            "other": 0.626
          },
          "Measurement_Method": "Not specified (composition table)"
        },
        "Note": "Al loss of approximately 2 at% due to evaporation during EBM process. Ti balance computed as 100 - sum of other elements."
      },
      "Process_Info": {
        "Process_Category": "EBM",
        "Process_Text": {
          "original": "Ti-48Al-2Cr-2Nb alloy powder (average diameter ~100 um) fabricated using Arcam A2X EBM system (Arcam AB, Moelndal, Sweden). Electron beam scanned in zigzag pattern with 90 degree rotation between layers. Layer thickness 90 um. Pre-heating temperature 1060 degC before melting. Acceleration voltage 60 kV. Building direction angle theta = 90 degrees between building direction and cylindrical axis.",
          "simplified": "EBM of Ti-48Al-2Cr-2Nb powder using Arcam A2X system; 60 kV acceleration voltage; 90 um layer thickness; 1060 degC pre-heating; zigzag beam pattern with 90 deg rotation per layer; theta=90 deg build orientation."
        },
        "Equipment": "Arcam A2X EBM system (Arcam AB, Mölndal, Sweden)",
        "Key_Params": {
          "Acceleration_Voltage_kV": 60,
          "Layer_Thickness_um": 90,
          "Pre_Heating_Temperature_degC": 1060,
          "Powder_Size_avg_um": 100,
          "Beam_Pattern": "zigzag",
          "Layer_Rotation_deg": 90
        }
      },
      "Microstructure_Info": {
        "Microstructure_Text": {
          "original": "Unique layered microstructure composed of duplex-like regions and gamma bands. Duplex-like region: predominantly lamellar-structured gamma/alpha2 fine grains and fine equiaxed gamma grains. Gamma bands: coarser equiaxed gamma phase grains forming chains perpendicular to building direction. Layers arranged perpendicular to building direction. Layer thickness: duplex-like ~60 um, gamma bands ~30 um. Total layer thickness ~90 um corresponds to powder layer thickness. Beta phase exists mostly near surface region.",
          "simplified": "Layered microstructure with alternating duplex-like regions (fine lamellar gamma/alpha2 + fine equiaxed gamma, ~60 um thick) and gamma bands (coarser equiaxed gamma, ~30 um thick). Two-phase gamma + alpha2 matrix."
        },
        "Main_Phase": "Gamma + Alpha2",
        "Precipitates": [
          {
            "Phase_Type": "Alpha2 (Ti3Al)",
            "Volume_Fraction_pct": null
          },
          {
            "Phase_Type": "Beta phase",
            "Volume_Fraction_pct": null
          }
        ],
        "Porosity_pct": 0.5,
        "Relative_Density_pct": null,
        "Grain_Size_avg_um": null,
        "Precipitate_Size_avg_nm": null,
        "Precipitate_Volume_Fraction_pct": null,
        "Phase_Fraction_pct": null,
        "Advanced_Quantitative_Features": {
          "XRD": "Philips X-pert Pro; gamma-TiAl (L10) and alpha2-Ti3Al (D019) phases identified; minor beta (bcc) near surface",
          "SEM-EBSD": "Layered microstructure observation; beta phases confirmed near surface region",
          "TEM": "Lamellar structure analysis; orientation relationship {111}gamma // (0001)alpha2, <110>gamma // <11-20>alpha2 confirmed",
          "OM": "Microstructure observation after etching (HF-HNO3-H2O solution)",
          "Duplex_Like_Region_Thickness_avg_um": 60,
          "Gamma_Band_Thickness_avg_um": 30,
          "Gamma_Bands_Grain_Size_avg_um": 20,
          "Gamma_Lamellae_Thickness_avg_nm": 162,
          "Alpha2_Lamellae_Thickness_avg_nm": 48,
          "Total_Layer_Thickness_approx_um": 90
        }
      },
      "Properties_Info": [
        {
          "Property_Name": "Yield_Strength",
          "Test_Condition": "at ~298 K (room temperature); theta=90 deg loading orientation; strain rate 1.67e-4 s^-1",
          "Value_Numeric": 587.0,
          "Value_Range": null,
          "Value_StdDev": null,
          "Unit": "MPa",
          "Test_Temperature_K": 298.15,
          "Strain_Rate_s1": "1.67e-4 s^-1",
          "Tensile_Speed_mm_min": null,
          "Hardness_Load": null,
          "Hardness_Dwell_Time_s": null,
          "Data_Source": "text",
          "Test_Specimen": "~0.8 x 1.5 mm cross section, 5 mm gauge length",
          "Note": "Yield strength between theta=0 deg and theta=45 deg at room temperature"
        },
        {
          "Property_Name": "Yield_Strength",
          "Test_Condition": "at 800 degC; theta=90 deg loading orientation; strain rate 1.67e-4 s^-1",
          "Value_Numeric": 350.0,
          "Value_Range": null,
          "Value_StdDev": null,
          "Unit": "MPa",
          "Test_Temperature_K": 1073.15,
          "Strain_Rate_s1": "1.67e-4 s^-1",
          "Tensile_Speed_mm_min": null,
          "Hardness_Load": null,
          "Hardness_Dwell_Time_s": null,
          "Data_Source": "text",
          "Test_Specimen": "~0.8 x 1.5 mm cross section, 5 mm gauge length",
          "Note": "Yield strength >350 MPa at 800 degC; smallest anisotropy at high temperature"
        },
        {
          "Property_Name": "Elongation_Total",
          "Test_Condition": "at ~298 K (room temperature); theta=90 deg loading orientation; strain rate 1.67e-4 s^-1",
          "Value_Numeric": 0.0,
          "Value_Range": null,
          "Value_StdDev": null,
          "Unit": "%",
          "Test_Temperature_K": 298.15,
          "Strain_Rate_s1": "1.67e-4 s^-1",
          "Tensile_Speed_mm_min": null,
          "Hardness_Load": null,
          "Hardness_Dwell_Time_s": null,
          "Data_Source": "text",
          "Test_Specimen": "~0.8 x 1.5 mm cross section, 5 mm gauge length",
          "Note": "Low elongation at room temperature; slightly higher than theta=0 deg due to different crack propagation path"
        },
        {
          "Property_Name": "Elongation_Total",
          "Test_Condition": "at 800 degC; theta=90 deg loading orientation; strain rate 1.67e-4 s^-1",
          "Value_Numeric": 40.0,
          "Value_Range": null,
          "Value_StdDev": null,
          "Unit": "%",
          "Test_Temperature_K": 1073.15,
          "Strain_Rate_s1": "1.67e-4 s^-1",
          "Tensile_Speed_mm_min": null,
          "Hardness_Load": null,
          "Hardness_Dwell_Time_s": null,
          "Data_Source": "text",
          "Test_Specimen": "~0.8 x 1.5 mm cross section, 5 mm gauge length",
          "Note": "High ductility at 800 degC; BDTT shifted to lower temperature compared to other orientations"
        },
        {
          "Property_Name": "Tensile_Strength",
          "Test_Condition": "at 800 degC; theta=90 deg loading orientation; strain rate 1.67e-4 s^-1",
          "Value_Numeric": 350.0,
          "Value_Range": null,
          "Value_StdDev": null,
          "Unit": "MPa",
          "Test_Temperature_K": 1073.15,
          "Strain_Rate_s1": "1.67e-4 s^-1",
          "Tensile_Speed_mm_min": null,
          "Hardness_Load": null,
          "Hardness_Dwell_Time_s": null,
          "Data_Source": "text",
          "Test_Specimen": "~0.8 x 1.5 mm cross section, 5 mm gauge length",
          "Note": "Ultimate tensile strength exceeds 350 MPa at 800 degC"
        }
      ]
    }
  ]
}

File: evaluation/output/processed/Effect_of_building_direction_on_the_microstructure/Effect_of_building_direction_on_the_microstructure_qa_report.json
{
  "paper_name": "Effect_of_building_direction_on_the_microstructure",
  "pipeline_version": "knowmat-2.0.1",
  "materials_target_count": 3,
  "samples_count": 3,
  "properties_count": 15,
  "unknown_process_count": 0,
  "phase_filled_rate": 1.0,
  "missing_doi": 0,
  "needs_review": false,
  "red_line_triggers": [],
  "final_confidence_score": null
}
