Repository: leeleolay/KnowMat

# **KnowMat**: Agentic Pipeline for Materials Science Data Extraction
*Figure: Schematic of the KnowMat agentic pipeline for extracting structured materials data from scientific literature.*

---

## Overview

**KnowMat** is an advanced, AI-powered Agentic pipeline that automatically extracts structured, machine-readable materials science data from unstructured scientific literature (`.pdf` / `.txt`). Built on **LangGraph** and powered by **OpenAI-compatible LLM APIs** (including ERNIE/Qianfan), KnowMat orchestrates multiple intelligent agents that collaborate to parse papers, extract compositions, processing conditions, characterization details, and material properties with high accuracy.

File: evaluation/output/processed/文献2/文献2_qa_report.json
{
  "paper_name": "文献2",
  "pipeline_version": "knowmat-2.0.1",
  "materials_target_count": 8,
  "samples_count": 8,
  "properties_count": 0,
  "unknown_process_count": 0,
  "phase_filled_rate": 1.0,
  "missing_doi": 0,
  "needs_review": true,
  "red_line_triggers": [
    "NO_PROPERTIES"
  ],
  "final_confidence_score": null
}

File: evaluation/output/processed/文献3/文献3_extraction.json
{
  "Paper_Metadata": {
    "Paper_Title": "Achieving superior high-temperature mechanical properties in Al-Cu-Li-Sc-Zr alloy with nano-scale microstructure via laser additive manufacturing",
    "DOI": "10.1080/21663831.2023.2285388"
  },
  "items": [
    {
      "Sample_ID": "AF",
      "Gradient_Material": false,
      "Gradient_Group_ID": null,
      "Composition_Info": {
        "Role": "Target",
        "Alloy_Name_Raw": "Al-Cu-Li-Sc-Zr",
        "Nominal_Composition": {
          "Composition_Type": "wt%",
          "Elements_Normalized": {
            "Al": 93.48,
            "Cu": 3.89,
            "Li": 1.22,
            "Sc": 0.98,
            "Zr": 0.43
          }
        },
        "Measured_Composition": {
          "Composition_Type": null,
          "Elements_Normalized": null,
          "Measurement_Method": null
        },
        "Note": "Powder composition reported as Al-3.89Cu-1.22Li-0.98Sc-0.43Zr wt%; Al balance computed as 93.48 wt%"
      },
      "Process_Info": {
        "Process_Category": "AM_LPBF",
        "Process_Text": {
          "original": "Gas-atomized alloy powder fabricated by LPBF using LiM-X260A LPBF machine; Laser power 300 W, scanning velocity 1200 mm/s, hatch spacing 0.1 mm, layer thickness 40 um; relative density exceeding 99.9%; as-fabricated condition with no post-processing",
          "simplified": "LPBF as-fabricated; 300 W, 1200 mm/s, 0.1 mm hatch, 40 um layer thickness"
        },
        "Equipment": "LiM-X260A LPBF machine",
        "Key_Params": {
          "Laser_Power_W": 300,
          "Scanning_Speed_mm_s": 1200,
          "Hatch_Spacing_um": 100,
          "Layer_Thickness_um": 40,
          "Volumetric_Energy_Density_J_mm3": 62.5
        }
      },
      "Microstructure_Info": {
        "Microstructure_Text": {
          "original": "Nearly random grain orientation distribution confirmed by IPF maps and weak pole figures with max texture intensity 2.79; fine equiaxed grains (avg 1.49 um) and coarse columnar grains (avg 1.84 um); Al2Cu and AlCuSc precipitates stacking along grain boundaries; Cu-rich and Sc-rich precipitates at grain boundaries; smaller Al2Cu and AlCuSc precipitates (42 nm) within coarse grains attributed to interdendritic segregation; Zr supersaturated in Al matrix; nanoscale structure present",
          "simplified": "Random orientation FCC matrix; fine equiaxed (1.49 um) and columnar grains (1.84 um); Al2Cu and AlCuSc precipitates at grain boundaries (116-117 nm) and intragranular (42 nm); Zr supersaturated in matrix"
        },
        "Main_Phase": "FCC",
        "Precipitates": [
          {
            "Phase_Type": "Al2Cu",
            "Volume_Fraction_pct": null
          },
          {
            "Phase_Type": "AlCuSc",
            "Volume_Fraction_pct": null
          },
          {
            "Phase_Type": "Al3(Sc,Zr)",
            "Volume_Fraction_pct": null
          }
        ],
        "Porosity_pct": null,
        "Relative_Density_pct": 99.9,
        "Grain_Size_avg_um": null,
        "Precipitate_Size_avg_nm": null,
        "Precipitate_Volume_Fraction_pct": null,
        "Phase_Fraction_pct": null,
        "Advanced_Quantitative_Features": {
          "EBSD": "IPF maps showing nearly random grain orientation; weak texture with max intensity 2.79; fine equiaxed grains 1.49 um, coarse columnar grains 1.84 um",
          "TKD": "Phase map identifying Al2Cu and AlCuSc phases at grain boundaries",
          "TEM": "HAADF images and EDS maps showing Cu-rich and Sc-rich precipitates along grain boundaries; precipitate sizes 116-117 nm at boundaries, 42 nm intragranular",
          "SEM": "Zeiss Gemini 300 SEM with advanced EBSD detector; AZtecCrystal software for data analysis",
          "Equiaxed_Grain_Size_avg_um": 1.49,
          "Columnar_Grain_Size_avg_um": 1.84,
          "Equiaxed_Precipitate_Size_avg_nm": 116,
          "Columnar_Precipitate_Size_avg_nm": 117,
          "Intragranular_Precipitate_Size_avg_nm": 42,
          "Texture_Intensity_max": 2.79
        }
      },
      "Properties_Info": [
        {
          "Property_Name": "Yield_Strength",
          "Test_Condition": "at RT; ASTM B557M-10 standard; ISO 6892-2:2018; strain rate not specified",
          "Value_Numeric": 482.0,
          "Value_Range": null,
          "Value_StdDev": 1.0,
          "Unit": "MPa",
          "Test_Temperature_K": 298.15,
          "Strain_Rate_s1": "not specified",
          "Tensile_Speed_mm_min": null,
          "Hardness_Load": null,
          "Hardness_Dwell_Time_s": null,
          "Data_Source": "image",
          "Test_Specimen": "ASTM B557M-10, gauge 32x6x3 mm",
          "Note": "Room temperature as-fabricated"
        },
        {
          "Property_Name": "Yield_Strength",
          "Test_Condition": "at 200 °C; 10 min hold before loading; ISO 6892-2:2018",
          "Value_Numeric": 402.0,
          "Value_Range": null,
          "Value_StdDev": 14.0,
          "Unit": "MPa",
          "Test_Temperature_K": 473.15,
          "Strain_Rate_s1": null,
          "Tensile_Speed_mm_min": null,
          "Hardness_Load": null,
          "Hardness_Dwell_Time_s": null,
          "Data_Source": null,
          "Test_Specimen": "ASTM B557M-10, gauge 32x6x3 mm",
          "Note": "Retains 83% of RT yield strength at 200°C"
        },
        {
          "Property_Name": "Yield_Strength",
          "Test_Condition": "at 250 °C; 10 min hold before loading; ISO 6892-2:2018",
          "Value_Numeric": 355.0,
          "Value_Range": null,
          "Value_StdDev": 10.0,
          "Unit": "MPa",
          "Test_Temperature_K": 523.15,
          "Strain_Rate_s1": null,
          "Tensile_Speed_mm_min": null,
          "Hardness_Load": null,
          "Hardness_Dwell_Time_s": null,
          "Data_Source": null,
          "Test_Specimen": "ASTM B557M-10, gauge 32x6x3 mm",
          "Note": "Retains 74% of RT yield strength at 250°C"
        },
        {
          "Property_Name": "Yield_Strength",
          "Test_Condition": "at 300 °C; 10 min hold before loading; ISO 6892-2:2018",
          "Value_Numeric": 177.0,
          "Value_Range": null,
          "Value_StdDev": 7.0,
          "Unit": "MPa",
          "Test_Temperature_K": 573.15,
          "Strain_Rate_s1": null,
          "Tensile_Speed_mm_min": null,
          "Hardness_Load": null,
          "Hardness_Dwell_Time_s": null,
          "Data_Source": null,
          "Test_Specimen": "ASTM B557M-10, gauge 32x6x3 mm",
          "Note": "Drops to 37% of RT yield strength at 300°C"
        },
        {
          "Property_Name": "Elongation_Total",
          "Test_Condition": "at RT; ASTM B557M-10 standard; ISO 6892-2:2018",
          "Value_Numeric": 9.0,
          "Value_Range": null,
          "Value_StdDev": 1.0,
          "Unit": "%",
          "Test_Temperature_K": 298.15,
          "Strain_Rate_s1": null,
          "Tensile_Speed_mm_min": null,
          "Hardness_Load": null,
          "Hardness_Dwell_Time_s": null,
          "Data_Source": null,
          "Test_Specimen": "ASTM B557M-10, gauge 32x6x3 mm",
          "Note": "Room temperature as-fabricated"
        },
        {
          "Property_Name": "Elongation_Total",
          "Test_Condition": "at 200 °C; 10 min hold before loading; ISO 6892-2:2018",
          "Value_Numeric": 11.0,
          "Value_Range": null,
          "Value_StdDev": 2.0,
          "Unit": "%",
          "Test_Temperature_K": 473.15,
          "Strain_Rate_s1": null,
          "Tensile_Speed_mm_min": null,
          "Hardness_Load": null,
          "Hardness_Dwell_Time_s": null,
          "Data_Source": null,
          "Test_Specimen": "ASTM B557M-10, gauge 32x6x3 mm",
          "Note": "200°C as-fabricated"
        },
        {
          "Property_Name": "Elongation_Total",
          "Test_Condition": "at 250 °C; 10 min hold before loading; ISO 6892-2:2018",
          "Value_Numeric": 16.0,
          "Value_Range": null,
          "Value_StdDev": 2.0,
          "Unit": "%",
          "Test_Temperature_K": 523.15,
          "Strain_Rate_s1": null,
          "Tensile_Speed_mm_min": null,
          "Hardness_Load": null,
          "Hardness_Dwell_Time_s": null,
          "Data_Source": null,
          "Test_Specimen": "ASTM B557M-10, gauge 32x6x3 mm",
          "Note": "250°C as-fabricated"
        },
        {
          "Property_Name": "Elongation_Total",
          "Test_Condition": "at 300 °C; 10 min hold before loading; ISO 6892-2:2018",
          "Value_Numeric": 26.0,
          "Value_Range": null,
          "Value_StdDev": 3.0,
          "Unit": "%",
          "Test_Temperature_K": 573.15,
          "Strain_Rate_s1": null,
          "Tensile_Speed_mm_min": null,
          "Hardness_Load": null,
          "Hardness_Dwell_Time_s": null,
          "Data_Source": null,
          "Test_Specimen": "ASTM B557M-10, gauge 32x6x3 mm",
          "Note": "Nearly 3x RT elongation at 300°C"
        }
      ]
    },
    {
      "Sample_ID": "HT",
      "Gradient_Material": false,
      "Gradient_Group_ID": null,
      "Composition_Info": {
        "Role": "Target",
        "Alloy_Name_Raw": "Al-Cu-Li-Sc-Zr",
        "Nominal_Composition": {
          "Composition_Type": "wt%",
          "Elements_Normalized": {
            "Al": 93.48,
            "Cu": 3.89,
            "Li": 1.22,
            "Sc": 0.98,
            "Zr": 0.43
          }
        },
        "Measured_Composition": {
          "Composition_Type": null,
          "Elements_Normalized": null,
          "Measurement_Method": null
        },
        "Note": "Powder composition reported as Al-3.89Cu-1.22Li-0.98Sc-0.43Zr wt%; Al balance computed as 93.48 wt%"
      },
      "Process_Info": {
        "Process_Category": "AM_LPBF",
        "Process_Text": {
          "original": "Gas-atomized alloy powder fabricated by LPBF using LiM-X260A LPBF machine; Laser power 300 W, scanning velocity 1200 mm/s, hatch spacing 0.1 mm, layer thickness 40 um; relative density exceeding 99.9%; then heat-treated: gradual heating at 10 °C/min from RT to 300°C in KSL-1400X muffle furnace, held at 300°C for 1 h, cooled to ambient temperature in air",
          "simplified": "LPBF heat-treated; 300 W, 1200 mm/s, 0.1 mm hatch, 40 um layer; HT at 300°C for 1 h, air cooled"
        },
        "Equipment": "LiM-X260A LPBF machine; KSL-1400X muffle furnace",
        "Key_Params": {
          "Laser_Power_W": 300,
          "Scanning_Speed_mm_s": 1200,
          "Hatch_Spacing_um": 100,
          "Layer_Thickness_um": 40,
          "Volumetric_Energy_Density_J_mm3": 62.5,
          "Solution_Temperature_K": 573.15,
          "Solution_Time_h": 1,
          "Heating_Rate_C_min": 10,
          "Cooling_Medium": "Air"
        }
      },
      "Microstructure_Info": {
        "Microstructure_Text": {
          "original": "Nearly random grain orientation distribution confirmed by IPF maps and weak pole figures with max texture intensity 1.83; fine equiaxed grains (avg 1.53 um) and coarse columnar grains (avg 1.76 um); no significant grain coarsening after HT; increased number of precipitates in both equiaxed and columnar grain areas; fine precipitates within columnar grains coalesced and grew to 72 nm (71% growth from AF); nearly continuously stacked precipitates along grain boundaries (125 nm equiaxed, 123 nm columnar); ring-shaped structure at nanoscale around equiaxed grains; strip-shaped structure along columnar grain boundaries",
          "simplified": "Random orientation FCC matrix; fine equiaxed (1.53 um) and columnar grains (1.76 um); increased precipitate density; intragranular precipitates 72 nm; grain boundary precipitates 123-125 nm; stable nanostructure after HT"
        },
        "Main_Phase": "FCC",
        "Precipitates": [
          {
            "Phase_Type": "Al2Cu",
            "Volume_Fraction_pct": null
          },
          {
            "Phase_Type": "AlCuSc",
            "Volume_Fraction_pct": null
          },
          {
            "Phase_Type": "Al3(Sc,Zr)",
            "Volume_Fraction_pct": null
          }
        ],
        "Porosity_pct": null,
        "Relative_Density_pct": 99.9,
        "Grain_Size_avg_um": null,
        "Precipitate_Size_avg_nm": null,
        "Precipitate_Volume_Fraction_pct": null,
        "Phase_Fraction_pct": null,
        "Advanced_Quantitative_Features": {
          "EBSD": "IPF maps showing nearly random grain orientation; weak texture with max intensity 1.83; fine equiaxed grains 1.53 um, coarse columnar grains 1.76 um",
          "TKD": "Phase map identifying Al2Cu and AlCuSc phases at grain boundaries",
          "TEM": "HAADF images and EDS maps showing increased precipitate density after HT; intragranular precipitates 72 nm (coalesced from 42 nm); grain boundary precipitates 123-125 nm",
          "SEM": "Zeiss Gemini 300 SEM with advanced EBSD detector; AZtecCrystal software for data analysis",
          "Equiaxed_Grain_Size_avg_um": 1.53,
          "Columnar_Grain_Size_avg_um": 1.76,
          "Equiaxed_Grain_Boundary_Precipitate_Size_avg_nm": 125,
          "Columnar_Grain_Boundary_Precipitate_Size_avg_nm": 123,
          "Intragranular_Precipitate_Size_avg_nm": 72,
          "Texture_Intensity_max": 1.83
        }
      },
      "Properties_Info": [
        {
          "Property_Name": "Yield_Strength",
          "Test_Condition": "at RT; ASTM B557M-10 standard; ISO 6892-2:2018",
          "Value_Numeric": 595.0,
          "Value_Range": null,
          "Value_StdDev": 14.0,
          "Unit": "MPa",
          "Test_Temperature_K": 298.15,
          "Strain_Rate_s1": null,
          "Tensile_Speed_mm_min": null,
          "Hardness_Load": null,
          "Hardness_Dwell_Time_s": null,
          "Data_Source": null,
          "Test_Specimen": "ASTM B557M-10, gauge 32x6x3 mm",
          "Note": "Room temperature heat-treated; brittle nature with only 2% elongation"
        },
        {
          "Property_Name": "Yield_Strength",
          "Test_Condition": "at 200 °C; 10 min hold before loading; ISO 6892-2:2018",
          "Value_Numeric": 366.0,
          "Value_Range": null,
          "Value_StdDev": 3.0,
          "Unit": "MPa",
          "Test_Temperature_K": 473.15,
          "Strain_Rate_s1": null,
          "Tensile_Speed_mm_min": null,
          "Hardness_Load": null,
          "Hardness_Dwell_Time_s": null,
          "Data_Source": null,
          "Test_Specimen": "ASTM B557M-10, gauge 32x6x3 mm",
          "Note": "HT sample slightly lower YS than AF at 200°C"
        },
        {
          "Property_Name": "Yield_Strength",
          "Test_Condition": "at 250 °C; 10 min hold before loading; ISO 6892-2:2018",
          "Value_Numeric": 319.0,
          "Value_Range": null,
          "Value_StdDev": 13.0,
          "Unit": "MPa",
          "Test_Temperature_K": 523.15,
          "Strain_Rate_s1": null,
          "Tensile_Speed_mm_min": null,
          "Hardness_Load": null,
          "Hardness_Dwell_Time_s": null,
          "Data_Source": null,
          "Test_Specimen": "ASTM B557M-10, gauge 32x6x3 mm",
          "Note": "HT-250°C"
        },
        {
          "Property_Name": "Yield_Strength",
          "Test_Condition": "at 300 °C; 10 min hold before loading; ISO 6892-2:2018",
          "Value_Numeric": 170.0,
          "Value_Range": null,
          "Value_StdDev": 7.0,
          "Unit": "MPa",
          "Test_Temperature_K": 573.15,
          "Strain_Rate_s1": null,
          "Tensile_Speed_mm_min": null,
          "Hardness_Load": null,
          "Hardness_Dwell_Time_s": null,
          "Data_Source": null,
          "Test_Specimen": "ASTM B557M-10, gauge 32x6x3 mm",
          "Note": "HT-300°C"
        },
        {
          "Property_Name": "Elongation_Total",
          "Test_Condition": "at RT; ASTM B557M-10 standard; ISO 6892-2:2018",
          "Value_Numeric": 2.0,
          "Value_Range": null,
          "Value_StdDev": 1.0,
          "Unit": "%",
          "Test_Temperature_K": 298.15,
          "Strain_Rate_s1": null,
          "Tensile_Speed_mm_min": null,
          "Hardness_Load": null,
          "Hardness_Dwell_Time_s": null,
          "Data_Source": null,
          "Test_Specimen": "ASTM B557M-10, gauge 32x6x3 mm",
          "Note": "Brittle at room temperature"
        },
        {
          "Property_Name": "Elongation_Total",
          "Test_Condition": "at 200 °C; 10 min hold before loading; ISO 6892-2:2018",
          "Value_Numeric": 16.0,
          "Value_Range": null,
          "Value_StdDev": 5.0,
          "Unit": "%",
          "Test_Temperature_K": 473.15,
          "Strain_Rate_s1": null,
          "Tensile_Speed_mm_min": null,
          "Hardness_Load": null,
          "Hardness_Dwell_Time_s": null,
          "Data_Source": null,
          "Test_Specimen": "ASTM B557M-10, gauge 32x6x3 mm",
          "Note": "HT-200°C; superior ductility compared to AF at high temperature"
        },
        {
          "Property_Name": "Elongation_Total",
          "Test_Condition": "at 250 °C; 10 min hold before loading; ISO 6892-2:2018",
          "Value_Numeric": 30.0,
          "Value_Range": null,
          "Value_StdDev": 7.0,
          "Unit": "%",
          "Test_Temperature_K": 523.15,
          "Strain_Rate_s1": null,
          "Tensile_Speed_mm_min": null,
          "Hardness_Load": null,
          "Hardness_Dwell_Time_s": null,
          "Data_Source": null,
          "Test_Specimen": "ASTM B557M-10, gauge 32x6x3 mm",
          "Note": "HT-250°C; superplasticity effect observed"
        },
        {
          "Property_Name": "Elongation_Total",
          "Test_Condition": "at 300 °C; 10 min hold before loading; ISO 6892-2:2018",
          "Value_Numeric": 38.0,
          "Value_Range": null,
          "Value_StdDev": 9.0,
          "Unit": "%",
          "Test_Temperature_K": 573.15,
          "Strain_Rate_s1": null,
          "Tensile_Speed_mm_min": null,
          "Hardness_Load": null,
          "Hardness_Dwell_Time_s": null,
          "Data_Source": null,
          "Test_Specimen": "ASTM B557M-10, gauge 32x6x3 mm",
          "Note": "Maximum elongation 38% at 300°C; superplasticity effect"
        }
      ]
    }
  ]
}

File: evaluation/output/processed/文献4/文献4_extraction.json
{
  "Paper_Metadata": {
    "Paper_Title": "Additive manufacturing of an ultrastrong, deformable Al alloy with nanoscale intermetallics",
    "DOI": "10.1038/s41467-024-48693-4"
  },
  "items": [
    {
      "Sample_ID": "Al92Ti2Fe2Co2Ni2_200W",
      "Gradient_Material": false,
      "Gradient_Group_ID": null,
      "Composition_Info": {
        "Role": "Target",
        "Alloy_Name_Raw": "Al92Ti2Fe2Co2Ni2",
        "Nominal_Composition": {
          "Composition_Type": "at%",
          "Elements_Normalized": {
            "Al": 92.0,
            "Ti": 2.0,
            "Fe": 2.0,
            "Co": 2.0,
            "Ni": 2.0
          }
        },
        "Measured_Composition": {
          "Composition_Type": null,
          "Elements_Normalized": null,
          "Measurement_Method": null
        },
        "Note": "Nominal composition as reported in atomic percent. Powder size -53+15 μm gas atomized powder."
      },
      "Process_Info": {
        "Process_Category": "AM_LPBF",
        "Process_Text": {
          "original": "Selective laser melting (SLM) performed using SLM 125 HL metal 3D printer in Argon atmosphere with oxygen level below 1000 PPM. Printing conducted with 400 W IPG fiber laser (λ = 1070 nm), laser power 200 W, scan speed 1200 mm/s, hatch space 100 μm, layer thickness 30 μm, laser spot 70 μm diameter. Build plate preheated to 200°C, layer rotation 67°.",
          "simplified": "LPBF of Al92Ti2Fe2Co2Ni2 powder; 200 W laser power, 1200 mm/s scan speed, 100 μm hatch spacing, 30 μm layer thickness, 67° rotation"
        },
        "Equipment": "SLM 125 HL metal 3D printer; IPG fiber laser (400 W, λ = 1070 nm)",
        "Key_Params": {
          "Laser_Power_W": 200,
          "Scanning_Speed_mm_s": 1200,
          "Hatch_Spacing_um": 100,
          "Layer_Thickness_um": 30,
          "Laser_Spot_Size_um": 70,
          "Build_Plate_Temperature_C": 200,
          "Layer_Rotation_deg": 67,
          "Protective_Atmosphere": "Argon (<1000 PPM O2)",
          "Powder_Size_avg_um": "-53+15",
          "Volumetric_Energy_Density_J_mm3": "200 W / (1200 mm/s × 100 μm × 30 μm) = 55.6 J/mm3"
        }
      },
      "Microstructure_Info": {
        "Microstructure_Text": {
          "original": "Heterogeneous microstructure with coarse rosettes (36 vol.%), nanoscale cellular precipitates (4 vol.%), and Al-rich matrix (60 vol.%). Coarse rosettes have laminate thickness of 150-300 nm consisting of Al3Ti cores surrounded by alternating Al3Ti and medium-entropy Al9(Fe,Co,Ni)2 intermetallics. Fine rosettes with laminate spacing 20-60 nm are dominant near melt pool boundaries. Melt pools are ~120 μm wide and ~80 μm deep.",
          "simplified": "Heterogeneous FCC Al matrix with coarse and fine intermetallic rosettes; Al3Ti and Al9(Fe,Co,Ni)2 phases with nanoscale lamellar structure"
        },
        "Main_Phase": "FCC Al",
        "Precipitates": [
          {
            "Phase_Type": "Al3Ti",
            "Volume_Fraction_pct": null
          },
          {
            "Phase_Type": "Al9(Fe,Co,Ni)2",
            "Volume_Fraction_pct": null
          }
        ],
        "Porosity_pct": null,
        "Relative_Density_pct": null,
        "Grain_Size_avg_um": null,
        "Precipitate_Size_avg_nm": null,
        "Precipitate_Volume_Fraction_pct": null,
        "Phase_Fraction_pct": null,
        "Advanced_Quantitative_Features": {
          "XRD": "Al3Ti DO22 (I4/mmm, a=0.384 nm, c=0.860 nm) and L12 (Pm3m, a=0.398 nm); Al9(Fe,Co,Ni)2 monoclinic (P21/c, a=0.622 nm, b=0.629 nm, c=0.856 nm, β=94.8°)",
          "SEM": "Back scattered SEM; melt pool morphology; coarse/fine rosette distribution",
          "TEM": "BF-TEM, STEM, HRTEM, SAED; phase identification and defect analysis",
          "APT": "Atom probe tomography; solute distribution and grain boundary segregation",
          "Nanoindentation": "Berkovich tip, 800 nm depth, 100×100 μm area with 121 indents",
          "Coarse_Rosette_Volume_Fraction_pct": 36,
          "Cellular_Precipitate_Volume_Fraction_pct": 4,
          "Al_Matrix_Volume_Fraction_pct": 60,
          "Dislocation_Density_m2": "4.7e13 to 1.0e14"
        }
      },
      "Properties_Info": [
        {
          "Property_Name": "Ultimate_Strength_Compressive",
          "Test_Condition": "at ~298 K (room temperature); strain rate 10^-3 s^-1",
          "Value_Numeric": 800.0,
          "Value_Range": null,
          "Value_StdDev": null,
          "Unit": "MPa",
          "Test_Temperature_K": 298.15,
          "Strain_Rate_s1": "1e-3",
          "Tensile_Speed_mm_min": null,
          "Hardness_Load": null,
          "Hardness_Dwell_Time_s": null,
          "Data_Source": "text",
          "Test_Specimen": "Cylindrical, 6 mm diameter × 12 mm height",
          "Note": "Engineering stress exceeding 800 MPa with substantial plastic deformability around 20%; typical barreling phenomenon observed"
        },
        {
          "Property_Name": "Elongation_Compressive",
          "Test_Condition": "at ~298 K (room temperature)",
          "Value_Numeric": 20.0,
          "Value_Range": null,
          "Value_StdDev": null,
          "Unit": "%",
          "Test_Temperature_K": 298.15,
          "Strain_Rate_s1": "1e-3",
          "Tensile_Speed_mm_min": null,
          "Hardness_Load": null,
          "Hardness_Dwell_Time_s": null,
          "Data_Source": "text",
          "Test_Specimen": "Cylindrical, 6 mm diameter × 12 mm height",
          "Note": "Prominent plastic deformability observed; barreling phenomenon typical of ductile metallic materials"
        }
      ]
    },
    {
      "Sample_ID": "Al92Ti2Fe2Co2Ni2_250W",
      "Gradient_Material": false,
      "Gradient_Group_ID": null,
      "Composition_Info": {
        "Role": "Target",
        "Alloy_Name_Raw": "Al92Ti2Fe2Co2Ni2",
        "Nominal_Composition": {
          "Composition_Type": "at%",
          "Elements_Normalized": {
            "Al": 92.0,
            "Ti": 2.0,
            "Fe": 2.0,
            "Co": 2.0,
            "Ni": 2.0
          }
        },
        "Measured_Composition": {
          "Composition_Type": null,
          "Elements_Normalized": null,
          "Measurement_Method": null
        },
        "Note": "Nominal composition as reported in atomic percent. Powder size -53+15 μm gas atomized powder."
      },
      "Process_Info": {
        "Process_Category": "AM_LPBF",
        "Process_Text": {
          "original": "Selective laser melting (SLM) performed using SLM 125 HL metal 3D printer in Argon atmosphere with oxygen level below 1000 PPM. Printing conducted with 400 W IPG fiber laser (λ = 1070 nm), laser power 250 W, scan speed 1200 mm/s, hatch space 100 μm, layer thickness 30 μm, laser spot 70 μm diameter. Build plate preheated to 200°C, layer rotation 67°.",
          "simplified": "LPBF of Al92Ti2Fe2Co2Ni2 powder; 250 W laser power, 1200 mm/s scan speed, 100 μm hatch spacing, 30 μm layer thickness, 67° rotation"
        },
        "Equipment": "SLM 125 HL metal 3D printer; IPG fiber laser (400 W, λ = 1070 nm)",
        "Key_Params": {
          "Laser_Power_W": 250,
          "Scanning_Speed_mm_s": 1200,
          "Hatch_Spacing_um": 100,
          "Layer_Thickness_um": 30,
          "Laser_Spot_Size_um": 70,
          "Build_Plate_Temperature_C": 200,
          "Layer_Rotation_deg": 67,
          "Protective_Atmosphere": "Argon (<1000 PPM O2)",
          "Powder_Size_avg_um": "-53+15",
          "Volumetric_Energy_Density_J_mm3": "250 W / (1200 mm/s × 100 μm × 30 μm) = 69.4 J/mm3"
        }
      },
      "Microstructure_Info": {
        "Microstructure_Text": {
          "original": "Heterogeneous microstructure with coarse rosettes (36 vol.%), nanoscale cellular precipitates (4 vol.%), and Al-rich matrix (60 vol.%). Coarse rosettes have laminate thickness of 150-300 nm consisting of Al3Ti cores surrounded by alternating Al3Ti and medium-entropy Al9(Fe,Co,Ni)2 intermetallics. Fine rosettes with laminate spacing 20-60 nm are dominant near melt pool boundaries. Melt pools are ~120 μm wide and ~80 μm deep.",
          "simplified": "Heterogeneous FCC Al matrix with coarse and fine intermetallic rosettes; Al3Ti and Al9(Fe,Co,Ni)2 phases with nanoscale lamellar structure"
        },
        "Main_Phase": "FCC Al",
        "Precipitates": [
          {
            "Phase_Type": "Al3Ti",
            "Volume_Fraction_pct": null
          },
          {
            "Phase_Type": "Al9(Fe,Co,Ni)2",
            "Volume_Fraction_pct": null
          }
        ],
        "Porosity_pct": null,
        "Relative_Density_pct": null,
        "Grain_Size_avg_um": null,
        "Precipitate_Size_avg_nm": null,
        "Precipitate_Volume_Fraction_pct": null,
        "Phase_Fraction_pct": null,
        "Advanced_Quantitative_Features": {
          "XRD": "Al3Ti DO22 (I4/mmm, a=0.384 nm, c=0.860 nm) and L12 (Pm3m, a=0.398 nm); Al9(Fe,Co,Ni)2 monoclinic (P21/c, a=0.622 nm, b=0.629 nm, c=0.856 nm, β=94.8°)",
          "SEM": "Back scattered SEM; melt pool morphology; coarse/fine rosette distribution",
          "TEM": "BF-TEM, STEM, HRTEM, SAED; phase identification and defect analysis",
          "APT": "Atom probe tomography; solute distribution and grain boundary segregation",
          "Nanoindentation": "Berkovich tip, 800 nm depth, 100×100 μm area with 121 indents",
          "Coarse_Rosette_Volume_Fraction_pct": 36,
          "Cellular_Precipitate_Volume_Fraction_pct": 4,
          "Al_Matrix_Volume_Fraction_pct": 60,
          "Dislocation_Density_m2": "4.7e13 to 1.0e14"
        }
      },
      "Properties_Info": [
        {
          "Property_Name": "Ultimate_Strength_Compressive",
          "Test_Condition": "at ~298 K (room temperature); strain rate 10^-3 s^-1",
          "Value_Numeric": 550.0,
          "Value_Range": null,
          "Value_StdDev": null,
          "Unit": "MPa",
          "Test_Temperature_K": 298.15,
          "Strain_Rate_s1": "1e-3",
          "Tensile_Speed_mm_min": null,
          "Hardness_Load": null,
          "Hardness_Dwell_Time_s": null,
          "Data_Source": "text",
          "Test_Specimen": "Cylindrical, 6 mm diameter × 12 mm height",
          "Note": "Flow stress decreased compared to 200 W; compressive strain 5-20%"
        },
        {
          "Property_Name": "Elongation_Compressive",
          "Test_Condition": "at ~298 K (room temperature)",
          "Value_Numeric": 12.5,
          "Value_Range": "5-20",
          "Value_StdDev": null,
          "Unit": "%",
          "Test_Temperature_K": 298.15,
          "Strain_Rate_s1": "1e-3",
          "Tensile_Speed_mm_min": null,
          "Hardness_Load": null,
          "Hardness_Dwell_Time_s": null,
          "Data_Source": "text",
          "Test_Specimen": "Cylindrical, 6 mm diameter × 12 mm height",
          "Note": "Compressive strain range with significant variability"
        }
      ]
    },
    {
      "Sample_ID": "Al92Ti2Fe2Co2Ni2_300W",
      "Gradient_Material": false,
      "Gradient_Group_ID": null,
      "Composition_Info": {
        "Role": "Target",
        "Alloy_Name_Raw": "Al92Ti2Fe2Co2Ni2",
        "Nominal_Composition": {
          "Composition_Type": "at%",
          "Elements_Normalized": {
            "Al": 92.0,
            "Ti": 2.0,
            "Fe": 2.0,
            "Co": 2.0,
            "Ni": 2.0
          }
        },
        "Measured_Composition": {
          "Composition_Type": null,
          "Elements_Normalized": null,
          "Measurement_Method": null
        },
        "Note": "Nominal composition as reported in atomic percent. Powder size -53+15 μm gas atomized powder."
      },
      "Process_Info": {
        "Process_Category": "AM_LPBF",
        "Process_Text": {
          "original": "Selective laser melting (SLM) performed using SLM 125 HL metal 3D printer in Argon atmosphere with oxygen level below 1000 PPM. Printing conducted with 400 W IPG fiber laser (λ = 1070 nm), laser power 300 W, scan speed 1200 mm/s, hatch space 100 μm, layer thickness 30 μm, laser spot 70 μm diameter. Build plate preheated to 200°C, layer rotation 67°. Cubic samples 10×10×5 mm printed for microstructure characterization, nanoindentation, and micropillar compression tests.",
          "simplified": "LPBF of Al92Ti2Fe2Co2Ni2 powder; 300 W laser power, 1200 mm/s scan speed, 100 μm hatch spacing, 30 μm layer thickness, 67° rotation"
        },
        "Equipment": "SLM 125 HL metal 3D printer; IPG fiber laser (400 W, λ = 1070 nm)",
        "Key_Params": {
          "Laser_Power_W": 300,
          "Scanning_Speed_mm_s": 1200,
          "Hatch_Spacing_um": 100,
          "Layer_Thickness_um": 30,
          "Laser_Spot_Size_um": 70,
          "Build_Plate_Temperature_C": 200,
          "Layer_Rotation_deg": 67,
          "Protective_Atmosphere": "Argon (<1000 PPM O2)",
          "Powder_Size_avg_um": "-53+15",
          "Volumetric_Energy_Density_J_mm3": "300 W / (1200 mm/s × 100 μm × 30 μm) = 83.3 J/mm3"
        }
      },
      "Microstructure_Info": {
        "Microstructure_Text": {
          "original": "Heterogeneous microstructure with coarse rosettes (36 vol.%), nanoscale cellular precipitates (4 vol.%), and Al-rich matrix (60 vol.%) in melt pool center. Fine rosettes (97 vol.%) with thin Al matrix layers (3 vol.%) near melt pool boundaries. Coarse rosettes have laminate thickness of 150-300 nm; fine rosettes have 20-60 nm laminate spacing. Al3Ti cores surrounded by alternating Al3Ti and medium-entropy Al9(Fe,Co,Ni)2 intermetallics. Cellular boundaries enriched in Al9(Fe,Co,Ni)2. Polycrystalline composite colonies ~1 μm in dimension. Melt pools ~120 μm wide and ~80 μm deep.",
          "simplified": "Heterogeneous FCC Al matrix with gradient from coarse rosettes (center) to fine rosettes (boundaries); Al3Ti and Al9(Fe,Co,Ni)2 intermetallics with nanolamellar structure"
        },
        "Main_Phase": "FCC Al",
        "Precipitates": [
          {
            "Phase_Type": "Al3Ti",
            "Volume_Fraction_pct": null
          },
          {
            "Phase_Type": "Al9(Fe,Co,Ni)2",
            "Volume_Fraction_pct": null
          }
        ],
        "Porosity_pct": null,
        "Relative_Density_pct": null,
        "Grain_Size_avg_um": null,
        "Precipitate_Size_avg_nm": null,
        "Precipitate_Volume_Fraction_pct": null,
        "Phase_Fraction_pct": null,
        "Advanced_Quantitative_Features": {
          "XRD": "Al3Ti DO22 (I4/mmm, a=0.384 nm, c=0.860 nm) and L12 (Pm3m, a=0.398 nm); Al9(Fe,Co,Ni)2 monoclinic (P21/c, a=0.622 nm, b=0.629 nm, c=0.856 nm, β=94.8°)",
          "SEM": "Back scattered SEM; melt pool morphology; coarse/fine rosette distribution across XY (horizontal) and XZ (vertical) planes",
          "TEM": "BF-TEM, STEM, HRTEM, SAED, ASTAR orientation mapping; phase identification, defect analysis, orientation relationships: [130]Al3Ti // [100]Al9(Fe,Co,Ni)2, (002)Al3Ti // (001)Al9(Fe,Co,Ni)2",
          "APT": "Atom probe tomography (CAMECA LEAP 5000XS); solute distribution, grain boundary segregation, composition across phases",
          "Nanoindentation": "Berkovich tip, 800 nm depth, 100×100 μm area with 121 indents (10 μm spacing) using Bruker Hysitron TI Premier",
          "Coarse_Rosette_Volume_Fraction_pct": 36,
          "Cellular_Precipitate_Volume_Fraction_pct": 4,
          "Al_Matrix_Volume_Fraction_pct": 60,
          "Fine_Rosette_Volume_Fraction_pct": 97,
          "Al_Matrix_Fine_Rosette_pct": 3,
          "Dislocation_Density_m2": "4.7e13 to 1.0e14",
          "Grain_Colony_Size_um": 1
        }
      },
      "Properties_Info": [
        {
          "Property_Name": "Ultimate_Strength_Compressive",
          "Test_Condition": "at ~298 K (room temperature); strain rate 10^-3 s^-1",
          "Value_Numeric": 550.0,
          "Value_Range": null,
          "Value_StdDev": null,
          "Unit": "MPa",
          "Test_Temperature_K": 298.15,
          "Strain_Rate_s1": "1e-3",
          "Tensile_Speed_mm_min": null,
          "Hardness_Load": null,
          "Hardness_Dwell_Time_s": null,
          "Data_Source": "text",
          "Test_Specimen": "Cylindrical, 6 mm diameter × 12 mm height",
          "Note": "Flow stress decreased compared to 200 W; compressive strain 5-20%"
        },
        {
          "Property_Name": "Elongation_Compressive",
          "Test_Condition": "at ~298 K (room temperature)",
          "Value_Numeric": 12.5,
          "Value_Range": "5-20",
          "Value_StdDev": null,
          "Unit": "%",
          "Test_Temperature_K": 298.15,
          "Strain_Rate_s1": "1e-3",
          "Tensile_Speed_mm_min": null,
          "Hardness_Load": null,
          "Hardness_Dwell_Time_s": null,
          "Data_Source": "text",
          "Test_Specimen": "Cylindrical, 6 mm diameter × 12 mm height",
          "Note": "Compressive strain range; uniform deformation strain ~7% followed by toughening"
        },
        {
          "Property_Name": "Elastic_Modulus",
          "Test_Condition": "at ~298 K (room temperature)",
          "Value_Numeric": 140.0,
          "Value_Range": "130-150",
          "Value_StdDev": null,
          "Unit": "GPa",
          "Test_Temperature_K": 298.15,
          "Strain_Rate_s1": null,
          "Tensile_Speed_mm_min": null,
          "Hardness_Load": null,
          "Hardness_Dwell_Time_s": null,
          "Data_Source": "text",
          "Test_Specimen": "100×100 μm area with 121 indents, 10 μm spacing",
          "Note": "Hard melt pool boundaries: 140-150 GPa; soft melt pool interiors: 130-140 GPa"
        },
        {
          "Property_Name": "Back_Stress",
          "Test_Condition": "at ~298 K (room temperature); determined from loading-unloading hysteresis loops using σ_b = (σ_1 + σ_2)/2",
          "Value_Numeric": 600.0,
          "Value_Range": null,
          "Value_StdDev": null,
          "Unit": "MPa",
          "Test_Temperature_K": 298.15,
          "Strain_Rate_s1": null,
          "Tensile_Speed_mm_min": null,
          "Hardness_Load": null,
          "Hardness_Dwell_Time_s": null,
          "Data_Source": "text",
          "Test_Specimen": "Micropillars from fine and coarse rosette regions",
          "Note": "Fine rosettes carry very high back stress ~600 MPa vs ~250 MPa in coarse rosettes; back stress rises quickly and reaches plateau during deformation"
        },
        {
          "Property_Name": "Micropillar_Compressive_Strain",
          "Test_Condition": "at ~298 K (room temperature); in situ SEM micropillar compression",
          "Value_Numeric": 15.0,
          "Value_Range": null,
          "Value_StdDev": null,
          "Unit": "%",
          "Test_Temperature_K": 298.15,
          "Strain_Rate_s1": "5e-3",
          "Tensile_Speed_mm_min": null,
          "Hardness_Load": null,
          "Hardness_Dwell_Time_s": null,
          "Data_Source": "text",
          "Test_Specimen": "Micropillars: 10 μm height, 5 μm diameter, 2:1 aspect ratio; FIB fabricated",
          "Note": "Fine rosette region shows at least 15% plasticity; uniform co-deformation of matrix and precipitates prevents localized shear bands"
        },
        {
          "Property_Name": "Micropillar_Compressive_Strength",
          "Test_Condition": "at ~298 K (room temperature); in situ SEM micropillar compression; strain rate 5×10^-3 s^-1",
          "Value_Numeric": 900.0,
          "Value_Range": null,
          "Value_StdDev": null,
          "Unit": "MPa",
          "Test_Temperature_K": 298.15,
          "Strain_Rate_s1": "5e-3",
          "Tensile_Speed_mm_min": null,
          "Hardness_Load": null,
          "Hardness_Dwell_Time_s": null,
          "Data_Source": "text",
          "Test_Specimen": "Micropillars: 10 μm height, 5 μm diameter, 2:1 aspect ratio; FIB fabricated; 10 and 20 μm diamond flat-punch tips",
          "Note": "Fine rosette region can achieve true flow stress exceeding 900 MPa (up to 1 GPa); coarse rosette region ~500 MPa; engineering stress for fine rosette reaches 1.18 GPa"
        },
        {
          "Property_Name": "Nanoindentation_Hardness",
          "Test_Condition": "at ~298 K (room temperature); displacement-control mode, 800 nm depth",
          "Value_Numeric": 3.5,
          "Value_Range": "2.5-4.5",
          "Value_StdDev": null,
          "Unit": "GPa",
          "Test_Temperature_K": 298.15,
          "Strain_Rate_s1": null,
          "Tensile_Speed_mm_min": null,
          "Hardness_Load": null,
          "Hardness_Dwell_Time_s": null,
          "Data_Source": "text",
          "Test_Specimen": "100×100 μm area with 121 indents, 10 μm spacing",
          "Note": "Melt pool boundaries: 3.5-4.5 GPa (finer microstructure); melt pool interior: 2.5-3.0 GPa"
        }
      ]
    }
  ]
}
