Repository: leeleolay/KnowMat

# **KnowMat**: Agentic Pipeline for Materials Science Data Extraction
*Figure: Schematic of the KnowMat agentic pipeline for extracting structured materials data from scientific literature.*

---

## Overview

**KnowMat** is an advanced, AI-powered Agentic pipeline that automatically extracts structured, machine-readable materials science data from unstructured scientific literature (`.pdf` / `.txt`). Built on **LangGraph** and powered by **OpenAI-compatible LLM APIs** (including ERNIE/Qianfan), KnowMat orchestrates multiple intelligent agents that collaborate to parse papers, extract compositions, processing conditions, characterization details, and material properties with high accuracy.

### Key Capabilities

- **Research-scale extraction**: Batch process entire folders of PDF/TXT files
- **High accuracy**: Multi-agent architecture with iterative refinement (up to 3 extraction/evaluation cycles)
- **Advanced PDF parsing**: Uses **PaddleOCR-VL** for robust OCR-based PDF parsing
- **Two-stage validation**: Rule-based aggregation + LLM-based hallucination correction
- **Property standardization**: Automatic mapping of property names to standard forms
- **Quality assurance**: Confidence scoring, flagging system for human review (if necessary), and human review guides
- **ML-ready output**: Structured JSON format designed for database ingestion and machine learning

---

## Key Features

### 🤖 **Multi-Agent Architecture**
- **Parser Agent**: PaddleOCR-VL based PDF parsing
  - Converts PDF pages to images and runs OCR page-by-page
  - Stores page images and raw OCR output for debugging
  - Produces clean text for downstream extraction
- **Subfield Detection Agent**: Identifies paper type (experimental/computational/ML) and tailors extraction prompts
- **Extraction Agent**: GPT-5 powered structured data extraction using TrustCall
- **Evaluation Agent**: Iterative quality assessment with confidence scoring (up to 3 cycles)
- **Two-Stage Manager**:
  - **Stage 1 (Aggregation)**: Fast, rule-based merging of extraction runs
  - **Stage 2 (Validation)**: LLM-based hallucination detection and correction
- **Flagging Agent**: Final quality assessment and human review recommendations (if necessary)

### 📊 **Comprehensive Data Extraction**
- Material compositions (elements, stoichiometry, normalized formulas)
- Processing conditions (temperature, pressure, atmosphere, time)
- Characterization methods and results
- Material properties with ML-ready format:
  - Exact values, ranges, inequalities (>, <, ≥, ≤)
  - Numeric extraction with proper handling of qualitative properties
  - Value types: exact, lower_bound, upper_bound, range, qualitative

### 🔬 **Property Standardization**
- Automatic mapping of property names to standard forms using the configured LLM
- Handles symbols, abbreviations, and domain-specific terminology

### 🛡️ **Quality Assurance**
- Confidence scoring for each extraction run
- Hallucination detection using evaluation feedback
- Flagging system for human review
- Detailed rationales and review guides

### ⚡ **Production Features**
- Batch processing of entire PDF folders
- Per-paper output directories with structured organization
- Comprehensive JSON output with extraction metadata
- Human-readable analysis reports
- LangSmith tracing integration for debugging
- Per-agent model configuration for cost/quality optimization

---

## Output Structure

Each processed paper creates a dedicated folder:

```
data/processed/
└── <PaperName>/
    ├── <PaperName>_extraction.json          # Final structured data
    ├── <PaperName>_analysis_report.txt      # Human-readable summary
    ├── <PaperName>_runs.json                # All extraction runs with metadata
    ├── paddleocrvl_parse/                    # Only for PDF inputs
    │   ├── <PaperName>_final_output.md       # Parsed markdown text
    │   ├── <PaperName>_parse_metadata.json   # OCR parser metadata
    │   ├── page_images/                      # Rendered page images
    │   └── ocr_raw/                          # Raw OCR output per page
    └── txt_parse/                            # Only for TXT inputs
        ├── <PaperName>_final_output.md
        └── <PaperName>_parse_metadata.json
```

---

### Prerequisites

1. **Python 3.11** with Conda
2. **OpenAI-compatible LLM API key** (e.g. ERNIE/Qianfan)
3. **LangChain API Key** (optional, for LangSmith tracing)

## Usage

### Basic Command Line Usage

Process a single folder of files (`.pdf` and/or `.txt`):

```bash
python -m knowmat --input-folder path/to/files --output-dir output/directory
```

Behavior:
- `.pdf` -> uses local PaddleOCR-VL 1.5 model for parsing, then LLM extraction.
- `.txt` -> skips OCR and directly runs LLM extraction using `LLM_API_KEY/LLM_BASE_URL/LLM_MODEL`.

# Process entire folder
python -m knowmat --input-folder data/raw/papers --output-dir data/processed

File: evaluation/output/processed/文献_(1)/文献_(1)_extraction.json
{
  "Paper_Metadata": {
    "Paper_Title": "Additively Manufacturable High-Strength Aluminum Alloys with Coarsening-Resistant Microstructures Achieved via Rapid Solidification",
    "DOI": "10.1002/adma.202509507"
  },
  "items": [
    {
      "Sample_ID": "ML-optimized-alloy-LPBF",
      "Gradient_Material": false,
      "Gradient_Group_ID": null,
      "Composition_Info": {
        "Role": "Target",
        "Alloy_Name_Raw": "Al-0.4Er-1Zr-1.33Ni",
        "Nominal_Composition": {
          "Composition_Type": "at%",
          "Elements_Normalized": {
            "Er": 0.4,
            "Zr": 1.0,
            "Ni": 1.33,
            "other": 97.27
          }
        },
        "Measured_Composition": {
          "Composition_Type": null,
          "Elements_Normalized": null,
          "Measurement_Method": null
        },
        "Note": "Equivalent to Al-2.33Er-3.19Zr-2.73Ni wt.%; Composition designed using CALPHAD-based ICME combined with Bayesian optimization"
      },
      "Process_Info": {
        "Process_Category": "AM_LPBF",
        "Process_Text": {
          "original": "Powder manufactured by ultrasonic atomization; specimens fabricated by LPBF AM (laser powder bed fusion) with optimized power and scan speed parameters to achieve highest density; samples verified to be crack-free",
          "simplified": "LPBF AM of ultrasonic atomized powder with optimized processing parameters, crack-free specimens"
        },
        "Equipment": "LPBF system (DMG MORI LT30 mentioned in acknowledgements)",
        "Key_Params": {
          "Powder_Manufacturing": "ultrasonic atomization",
          "Process_Category": "AM_LPBF"
        }
      },
      "Microstructure_Info": {
        "Microstructure_Text": {
          "original": "Non-textured equiaxed grains from EBSD; melt pool boundaries and grains visible at low magnification; primary Al3Ni phase uniformly distributed; L12 nanoprecipitates (1-5 nm) identified via TEM with {001}-type superlattice reflections; ordered nanoclusters within matrix with L12-type ordering; Zr-rich precipitates at grain boundaries; core-shell structure for Er and Zr distribution in L12 phases",
          "simplified": "Equiaxed grains; L12 nanoprecipitates (1-5 nm) with coherent interfaces; Al3Ni primary phases; metastable ternary Al23Ni6M4 phases at grain boundaries"
        },
        "Main_Phase": "FCC Al",
        "Precipitates": [
          {
            "Phase_Type": "L12 Al3(Er,Zr)",
            "Volume_Fraction_pct": null
          },
          {
            "Phase_Type": "Al3Ni",
            "Volume_Fraction_pct": null
          },
          {
            "Phase_Type": "Al23Ni6M4 ternary",
            "Volume_Fraction_pct": null
          },
          {
            "Phase_Type": "Al3Zr",
            "Volume_Fraction_pct": null
          }
        ],
        "Porosity_pct": null,
        "Relative_Density_pct": null,
        "Grain_Size_avg_um": null,
        "Precipitate_Size_avg_nm": 3.0,
        "Precipitate_Volume_Fraction_pct": 17.0,
        "Phase_Fraction_pct": null,
        "Advanced_Quantitative_Features": {
          "SEM-EDS": "JEOL JSM7900F FE-SEM with Oxford Ultim Max 100 mm2 detector; Al3Ni and Zr-rich phases identified; ternary phases (Er+Ni) at grain boundaries",
          "STEM-HAADF": "Thermo Fisher Themis Z 60-300 kV at 300 kV; L12 nanoprecipitates with superlattice reflections; atomic resolution EDS maps showing Al/Er/Zr segregation",
          "APT": "Cameca LEAP 4000 HR; voltage-pulsing mode at 40 K; Zr-rich L12 precipitates confirmed; ternary Al-Ni-Er/Zr phase composition verified",
          "EBSD": "ThermoFisher Apreo HiVac SEM with EDAX Hikari EBSD detector at 15 kV, step size 0.045 um; equiaxed grains, non-textured",
          "CT-Scan": "Zeiss Xradia Crystal CT; no cracks or pores detected in scanned volumes",
          "L12_Nanocluster_Area_avg_nm2": 1.9,
          "L12_Nanocluster_Radius_avg_nm": 0.7,
          "L12_Nanocluster_Area_Fraction_pct": 17.0,
          "Grain_Boundary_Precipitate_Area_avg_um2": 3.87,
          "Grain_Boundary_Precipitate_Major_Axis_avg_nm": 104.0,
          "Grain_Boundary_Precipitate_Area_Fraction_pct": 9.1
        }
      },
      "Properties_Info": [
        {
          "Property_Name": "Yield_Strength",
          "Test_Condition": "at room temperature; as-built condition",
          "Value_Numeric": 372.0,
          "Value_Range": null,
          "Value_StdDev": null,
          "Unit": "MPa",
          "Test_Temperature_K": 298.15,
          "Strain_Rate_s1": null,
          "Tensile_Speed_mm_min": null,
          "Hardness_Load": null,
          "Hardness_Dwell_Time_s": null,
          "Data_Source": "image",
          "Test_Specimen": "ASTM E8 type specimens from 6x6x6 mm3 cubes",
          "Note": "As-built tensile strength"
        },
        {
          "Property_Name": "Ultimate_Tensile_Strength",
          "Test_Condition": "at room temperature; as-built condition",
          "Value_Numeric": 395.0,
          "Value_Range": null,
          "Value_StdDev": null,
          "Unit": "MPa",
          "Test_Temperature_K": 298.15,
          "Strain_Rate_s1": null,
          "Tensile_Speed_mm_min": null,
          "Hardness_Load": null,
          "Hardness_Dwell_Time_s": null,
          "Data_Source": "image",
          "Test_Specimen": null,
          "Note": "Peak strength reached after aging; as-built strength lower"
        },
        {
          "Property_Name": "Elongation_Total",
          "Test_Condition": "at room temperature; as-built condition",
          "Value_Numeric": 19.0,
          "Value_Range": null,
          "Value_StdDev": null,
          "Unit": "%",
          "Test_Temperature_K": 298.15,
          "Strain_Rate_s1": null,
          "Tensile_Speed_mm_min": null,
          "Hardness_Load": null,
          "Hardness_Dwell_Time_s": null,
          "Data_Source": "text",
          "Test_Specimen": null,
          "Note": "Ductility with 25% sacrifice in strength from peak aged condition"
        },
        {
          "Property_Name": "Hardness_HV",
          "Test_Condition": "at room temperature; parallel to build direction and on top of samples",
          "Value_Numeric": 180.0,
          "Value_Range": null,
          "Value_StdDev": null,
          "Unit": "HV",
          "Test_Temperature_K": 298.15,
          "Strain_Rate_s1": null,
          "Tensile_Speed_mm_min": null,
          "Hardness_Load": null,
          "Hardness_Dwell_Time_s": null,
          "Data_Source": "image",
          "Test_Specimen": null,
          "Note": "As-built condition; comparable to wrought Al 7075"
        }
      ]
    },
    {
      "Sample_ID": "ML-optimized-alloy-aged-8h",
      "Gradient_Material": false,
      "Gradient_Group_ID": null,
      "Composition_Info": {
        "Role": "Target",
        "Alloy_Name_Raw": "Al-0.4Er-1Zr-1.33Ni",
        "Nominal_Composition": {
          "Composition_Type": "at%",
          "Elements_Normalized": {
            "Er": 0.4,
            "Zr": 1.0,
            "Ni": 1.33,
            "other": 97.27
          }
        },
        "Measured_Composition": {
          "Composition_Type": null,
          "Elements_Normalized": null,
          "Measurement_Method": null
        },
        "Note": "Equivalent to Al-2.33Er-3.19Zr-2.73Ni wt.%; Peak aged condition at 400 C for 8 hours"
      },
      "Process_Info": {
        "Process_Category": "AM_LPBF",
        "Process_Text": {
          "original": "LPBF AM specimens (28x6x6 and 6x6x6 mm3) subsequently aged at 400 C for 8 hours (isothermal aging); power and scan speed optimized for highest density",
          "simplified": "LPBF AM followed by aging at 400 C for 8 hours"
        },
        "Equipment": "LPBF system (DMG MORI LT30 mentioned)",
        "Key_Params": {
          "Aging_Temperature_K": 673.15,
          "Aging_Time_h": 8,
          "Powder_Manufacturing": "ultrasonic atomization",
          "Process_Category": "AM_LPBF"
        }
      },
      "Microstructure_Info": {
        "Microstructure_Text": {
          "original": "L12 nanoprecipitates (1-5 nm) with {001}-type superlattice reflections in FFT; metastable ternary Al23Ni6M4 phases transformed to L12 during aging; ordered nanoclusters within matrix with average area 1.90 nm2 and radius 0.70 nm; Al3Ni primary phases at grain boundaries; Zr-rich precipitates at grain boundaries with core-shell Er/Zr distribution; 79% of strength at service temperature governed by nano-meter scale L12 precipitates",
          "simplified": "L12 nanoprecipitates (1-5 nm) formed from transformation of metastable ternary phases during aging; coarsening-resistant microstructure"
        },
        "Main_Phase": "FCC Al",
        "Precipitates": [
          {
            "Phase_Type": "L12 Al3(Er,Zr)",
            "Volume_Fraction_pct": null
          },
          {
            "Phase_Type": "Al3Ni",
            "Volume_Fraction_pct": null
          },
          {
            "Phase_Type": "Al23Ni6M4 ternary",
            "Volume_Fraction_pct": null
          }
        ],
        "Porosity_pct": null,
        "Relative_Density_pct": null,
        "Grain_Size_avg_um": null,
        "Precipitate_Size_avg_nm": 3.0,
        "Precipitate_Volume_Fraction_pct": 17.0,
        "Phase_Fraction_pct": null,
        "Advanced_Quantitative_Features": {
          "STEM-HAADF": "L12 nanoprecipitates with {001}-type superlattice reflections; atomic resolution showing ordered bright/dim {110} planes; core-shell structure for Er and Zr distribution",
          "APT": "Zr-rich precipitates segmented at 3.0% Zr isosurface; L12 Al3(Er,Zr) precipitation confirmed; ternary phase composition near Al23Ni6M4 predicted",
          "L12_Nanocluster_Area_avg_nm2": 1.9,
          "L12_Nanocluster_Radius_avg_nm": 0.7,
          "L12_Nanocluster_Area_Fraction_pct": 17.0,
          "Ternary_Phase_Transformed_To_L12": true
        }
      },
      "Properties_Info": [
        {
          "Property_Name": "Yield_Strength",
          "Test_Condition": "at room temperature; aged 8h at 400 C",
          "Value_Numeric": 395.0,
          "Value_Range": null,
          "Value_StdDev": null,
          "Unit": "MPa",
          "Test_Temperature_K": 298.15,
          "Strain_Rate_s1": null,
          "Tensile_Speed_mm_min": null,
          "Hardness_Load": null,
          "Hardness_Dwell_Time_s": null,
          "Data_Source": "text",
          "Test_Specimen": "ASTM E8 type specimens",
          "Note": "Peak tensile strength; 50% higher than Gong et al.'s benchmark printable Al alloy (275 MPa)"
        },
        {
          "Property_Name": "Ultimate_Tensile_Strength",
          "Test_Condition": "at room temperature; aged 8h at 400 C",
          "Value_Numeric": 395.0,
          "Value_Range": null,
          "Value_StdDev": null,
          "Unit": "MPa",
          "Test_Temperature_K": 298.15,
          "Strain_Rate_s1": null,
          "Tensile_Speed_mm_min": null,
          "Hardness_Load": null,
          "Hardness_Dwell_Time_s": null,
          "Data_Source": "image",
          "Test_Specimen": null,
          "Note": "Peak tensile strength"
        },
        {
          "Property_Name": "Hardness_HV",
          "Test_Condition": "at room temperature; peak hardness after 8-10h aging at 400 C",
          "Value_Numeric": 200.0,
          "Value_Range": null,
          "Value_StdDev": null,
          "Unit": "HV",
          "Test_Temperature_K": 298.15,
          "Strain_Rate_s1": null,
          "Tensile_Speed_mm_min": null,
          "Hardness_Load": null,
          "Hardness_Dwell_Time_s": null,
          "Data_Source": "image",
          "Test_Specimen": null,
          "Note": "Peak hardness; 50% higher than AM benchmark alloy (133 HV); higher than wrought Al 7075 under identical conditions"
        }
      ]
    },
    {
      "Sample_ID": "ML-optimized-alloy-aged-48h",
      "Gradient_Material": false,
      "Gradient_Group_ID": null,
      "Composition_Info": {
        "Role": "Target",
        "Alloy_Name_Raw": "Al-0.4Er-1Zr-1.33Ni",
        "Nominal_Composition": {
          "Composition_Type": "at%",
          "Elements_Normalized": {
            "Er": 0.4,
            "Zr": 1.0,
            "Ni": 1.33,
            "other": 97.27
          }
        },
        "Measured_Composition": {
          "Composition_Type": null,
          "Elements_Normalized": null,
          "Measurement_Method": null
        },
        "Note": "Equivalent to Al-2.33Er-3.19Zr-2.73Ni wt.%; Aged 48 hours at 400 C showing strength stability"
      },
      "Process_Info": {
        "Process_Category": "AM_LPBF",
        "Process_Text": {
          "original": "LPBF AM specimens subsequently aged at 400 C for 48 hours (isothermal aging); same optimized LPBF parameters as 8h aged samples",
          "simplified": "LPBF AM followed by aging at 400 C for 48 hours"
        },
        "Equipment": "LPBF system",
        "Key_Params": {
          "Aging_Temperature_K": 673.15,
          "Aging_Time_h": 48,
          "Powder_Manufacturing": "ultrasonic atomization",
          "Process_Category": "AM_LPBF"
        }
      },
      "Microstructure_Info": {
        "Microstructure_Text": {
          "original": "Coarsening-resistant L12 phases maintained at nanometer scale after extended aging; strength maintained without significant decrease after 48h aging at 400 C",
          "simplified": "L12 phases maintain nanometer scale during extended aging showing coarsening resistance"
        },
        "Main_Phase": "FCC Al",
        "Precipitates": [
          {
            "Phase_Type": "L12 Al3(Er,Zr)",
            "Volume_Fraction_pct": null
          },
          {
            "Phase_Type": "Al3Ni",
            "Volume_Fraction_pct": null
          }
        ],
        "Porosity_pct": null,
        "Relative_Density_pct": null,
        "Grain_Size_avg_um": null,
        "Precipitate_Size_avg_nm": null,
        "Precipitate_Volume_Fraction_pct": null,
        "Phase_Fraction_pct": null,
        "Advanced_Quantitative_Features": {
          "Coarsening_Resistance_Maintained": true
        }
      },
      "Properties_Info": [
        {
          "Property_Name": "Yield_Strength",
          "Test_Condition": "at room temperature; aged 48h at 400 C",
          "Value_Numeric": 395.0,
          "Value_Range": null,
          "Value_StdDev": null,
          "Unit": "MPa",
          "Test_Temperature_K": 298.15,
          "Strain_Rate_s1": null,
          "Tensile_Speed_mm_min": null,
          "Hardness_Load": null,
          "Hardness_Dwell_Time_s": null,
          "Data_Source": "image",
          "Test_Specimen": null,
          "Note": "Strength maintained without significant decrease"
        },
        {
          "Property_Name": "Hardness_HV",
          "Test_Condition": "at room temperature; after 48h aging at 400 C",
          "Value_Numeric": 200.0,
          "Value_Range": null,
          "Value_StdDev": null,
          "Unit": "HV",
          "Test_Temperature_K": 298.15,
          "Strain_Rate_s1": null,
          "Tensile_Speed_mm_min": null,
          "Hardness_Load": null,
          "Hardness_Dwell_Time_s": null,
          "Data_Source": "image",
          "Test_Specimen": null,
          "Note": "Hardness maintained without significant decrease from 8h peak condition"
        }
      ]
    },
    {
      "Sample_ID": "Control-WO-ternary",
      "Gradient_Material": false,
      "Gradient_Group_ID": null,
      "Composition_Info": {
        "Role": "Target",
        "Alloy_Name_Raw": "Al-0.4Er-1Zr",
        "Nominal_Composition": {
          "Composition_Type": "at%",
          "Elements_Normalized": {
            "Er": 0.4,
            "Zr": 1.0,
            "other": 98.6
          }
        },
        "Measured_Composition": {
          "Composition_Type": null,
          "Elements_Normalized": null,
          "Measurement_Method": null
        },
        "Note": "Identical molar percentage of Er and Zr as ML-optimized alloy but without Ni; L12 phases form directly during rapid solidification"
      },
      "Process_Info": {
        "Process_Category": "Casting",
        "Process_Text": {
          "original": "Control sample fabricated by induction melting and laser scanning to mimic AM conditions; processed identically to ML-optimized alloy except without Ni",
          "simplified": "Induction melted and laser scanned control sample without Ni addition"
        },
        "Equipment": "Induction melting furnace with laser scanning",
        "Key_Params": {
          "Process_Category": "Laser_Scanning",
          "Solidification_Mode": "Rapid solidification mimicking AM"
        }
      },
      "Microstructure_Info": {
        "Microstructure_Text": {
          "original": "L12 phases form directly during rapid solidification (no metastable ternary phase); SEM-EDS shows several large clusters of micrometer-scale Zr-rich phases within grain interiors; these clusters are not present in the Ni-containing designed composition",
          "simplified": "Direct L12 formation during rapid solidification; micrometer-scale Zr-rich clusters inside grains"
        },
        "Main_Phase": "FCC Al",
        "Precipitates": [
          {
            "Phase_Type": "L12 Al3Zr",
            "Volume_Fraction_pct": null
          },
          {
            "Phase_Type": "Zr-rich clusters",
            "Volume_Fraction_pct": null
          }
        ],
        "Porosity_pct": null,
        "Relative_Density_pct": null,
        "Grain_Size_avg_um": null,
        "Precipitate_Size_avg_nm": null,
        "Precipitate_Volume_Fraction_pct": null,
        "Phase_Fraction_pct": null,
        "Advanced_Quantitative_Features": {
          "SEM-EDS": "Large clusters of micrometer-scale Zr-rich areas inside grains identified",
          "Zr_rich_clusters_micrometer_scale": true,
          "Clusters_inside_grains": true
        }
      },
      "Properties_Info": [
        {
          "Property_Name": "Hardness_HV",
          "Test_Condition": "at room temperature; laser-scanned condition",
          "Value_Numeric": 110.0,
          "Value_Range": null,
          "Value_StdDev": null,
          "Unit": "HV",
          "Test_Temperature_K": 298.15,
          "Strain_Rate_s1": null,
          "Tensile_Speed_mm_min": null,
          "Hardness_Load": null,
          "Hardness_Dwell_Time_s": null,
          "Data_Source": "image",
          "Test_Specimen": null,
          "Note": "34% lower than ML-optimized composition with ternary phases; W/O ternary control in Figure 1"
        }
      ]
    },
    {
      "Sample_ID": "ML-optimized-alloy-cast",
      "Gradient_Material": false,
      "Gradient_Group_ID": null,
      "Composition_Info": {
        "Role": "Target",
        "Alloy_Name_Raw": "Al-0.4Er-1Zr-1.33Ni",
        "Nominal_Composition": {
          "Composition_Type": "at%",
          "Elements_Normalized": {
            "Er": 0.4,
            "Zr": 1.0,
            "Ni": 1.33,
            "other": 97.27
          }
        },
        "Measured_Composition": {
          "Composition_Type": null,
          "Elements_Normalized": null,
          "Measurement_Method": null
        },
        "Note": "Same composition as ML-optimized but processed by conventional induction melting (slow solidification) for comparison"
      },
      "Process_Info": {
        "Process_Category": "Casting",
        "Process_Text": {
          "original": "Induction melting (casting) of the same alloy composition; slower solidification compared to AM and laser scanning; SEM-EDS shows large micrometer-size ternary phases (Figure S15, Supporting Information)",
          "simplified": "Conventional induction melting (casting) - slow solidification for comparison with rapid solidification AM route"
        },
        "Equipment": "Induction melting furnace",
        "Key_Params": {
          "Process_Category": "Casting",
          "Solidification_Mode": "Slow solidification (induction melting)"
        }
      },
      "Microstructure_Info": {
        "Microstructure_Text": {
          "original": "Large micrometer-size ternary phases (Al23Ni6M4) and Al3M phases formed during slow solidification (Figure S15, Supporting Information); slower solidification via induction melting leads to microscale ternary and Al3M phases",
          "simplified": "Microscale ternary and Al3M phases due to slow solidification"
        },
        "Main_Phase": "FCC Al",
        "Precipitates": [
          {
            "Phase_Type": "Al23Ni6M4 ternary",
            "Volume_Fraction_pct": null
          },
          {
            "Phase_Type": "Al3M phases",
            "Volume_Fraction_pct": null
          }
        ],
        "Porosity_pct": null,
        "Relative_Density_pct": null,
        "Grain_Size_avg_um": null,
        "Precipitate_Size_avg_nm": null,
        "Precipitate_Volume_Fraction_pct": null,
        "Phase_Fraction_pct": null,
        "Advanced_Quantitative_Features": {
          "SEM-EDS": "Large micrometer-size ternary phases identified; Figure S15",
          "Microscale_ternary_phases": true
        }
      },
      "Properties_Info": [
        {
          "Property_Name": "Hardness_HV",
          "Test_Condition": "at room temperature; after aging 8h at 400 C",
          "Value_Numeric": 40.0,
          "Value_Range": null,
          "Value_StdDev": null,
          "Unit": "HV",
          "Test_Temperature_K": 298.15,
          "Strain_Rate_s1": null,
          "Tensile_Speed_mm_min": null,
          "Hardness_Load": null,
          "Hardness_Dwell_Time_s": null,
          "Data_Source": "image",
          "Test_Specimen": null,
          "Note": "80% lower than aged AM sample (200 HV); demonstrates concept that rapid solidification enables submicron-scale ternary phases for strength enhancement"
        }
      ]
    },
    {
      "Sample_ID": "Benchmark-alloy-1",
      "Gradient_Material": false,
      "Gradient_Group_ID": null,
      "Composition_Info": {
        "Role": "Reference",
        "Alloy_Name_Raw": "Alloy 1 (benchmark printable Al alloy)",
        "Nominal_Composition": {
          "Composition_Type": "wt%",
          "Elements_Normalized": {
            "Er": 1.35,
            "Zr": 1.15,
            "Y": 0.25,
            "Yb": 0.73,
            "Ni": 2.14,
            "other": 94.38
          }
        },
        "Measured_Composition": {
          "Composition_Type": null,
          "Elements_Normalized": null,
          "Measurement_Method": null
        },
        "Note": "Benchmark printable Al alloy from Gong et al. (PCT/US2018/062761); designed without ML techniques; represents prior art in same compositional space"
      },
      "Process_Info": {
        "Process_Category": "Casting",
        "Process_Text": {
          "original": "Same processing methodology as ML-optimized alloy for valid comparison; induction melted and laser scanned or AM fabricated",
          "simplified": "Same processing route as ML-optimized alloy (induction melting/laser scanning or AM)"
        },
        "Equipment": null,
        "Key_Params": {
          "Process_Category": "AM_LPBF",
          "Solidification_Mode": "Rapid solidification"
        }
      },
      "Microstructure_Info": {
        "Microstructure_Text": {
          "original": "Benchmark alloy with L12 and ternary phases; designed within same compositional space and target properties as ML-optimized alloy but without ML techniques; has lower L12 content and higher coarsening metric than ML-optimized design",
          "simplified": "L12 strengthened microstructure with ternary phases; lower L12 content and higher coarsening rate than ML-optimized"
        },
        "Main_Phase": "FCC Al",
        "Precipitates": [
          {
            "Phase_Type": "L12 Al3M",
            "Volume_Fraction_pct": null
          },
          {
            "Phase_Type": "Ternary phases",
            "Volume_Fraction_pct": null
          }
        ],
        "Porosity_pct": null,
        "Relative_Density_pct": null,
        "Grain_Size_avg_um": null,
        "Precipitate_Size_avg_nm": null,
        "Precipitate_Volume_Fraction_pct": null,
        "Phase_Fraction_pct": null,
        "Advanced_Quantitative_Features": {}
      },
      "Properties_Info": [
        {
          "Property_Name": "Yield_Strength",
          "Test_Condition": "at room temperature; aged condition",
          "Value_Numeric": 275.0,
          "Value_Range": null,
          "Value_StdDev": null,
          "Unit": "MPa",
          "Test_Temperature_K": 298.15,
          "Strain_Rate_s1": null,
          "Tensile_Speed_mm_min": null,
          "Hardness_Load": null,
          "Hardness_Dwell_Time_s": null,
          "Data_Source": "text",
          "Test_Specimen": null,
          "Note": "Gong et al.'s benchmark printable Al alloy; ML-optimized alloy has 50% higher yield strength (395 MPa vs 275 MPa)"
        },
        {
          "Property_Name": "Hardness_HV",
          "Test_Condition": "at room temperature; after aging 8h at 400 C; laser-scanned condition",
          "Value_Numeric": 100.0,
          "Value_Range": null,
          "Value_StdDev": null,
          "Unit": "HV",
          "Test_Temperature_K": 298.15,
          "Strain_Rate_s1": null,
          "Tensile_Speed_mm_min": null,
          "Hardness_Load": null,
          "Hardness_Dwell_Time_s": null,
          "Data_Source": "image",
          "Test_Specimen": null,
          "Note": "ML-optimized alloy has 50% higher hardness (147 HV vs 100 HV after laser scanning; 200 HV vs 133 HV after AM)"
        },
        {
          "Property_Name": "Hardness_HV",
          "Test_Condition": "at room temperature; after aging 8h at 400 C; AM condition",
          "Value_Numeric": 133.0,
          "Value_Range": null,
          "Value_StdDev": null,
          "Unit": "HV",
          "Test_Temperature_K": 298.15,
          "Strain_Rate_s1": null,
          "Tensile_Speed_mm_min": null,
          "Hardness_Load": null,
          "Hardness_Dwell_Time_s": null,
          "Data_Source": "image",
          "Test_Specimen": null,
          "Note": "AM benchmark; ML-optimized has 50% higher hardness (200 HV vs 133 HV)"
        }
      ]
    },
    {
      "Sample_ID": "Composition-matrix-9-samples",
      "Gradient_Material": false,
      "Gradient_Group_ID": null,
      "Composition_Info": {
        "Role": "Target",
        "Alloy_Name_Raw": "Al-0.4Er-1Zr-1.33Ni (laser-scanned composition matrix)",
        "Nominal_Composition": {
          "Composition_Type": "at%",
          "Elements_Normalized": {
            "Al": 25.0,
            "Er": 25.0,
            "Zr": 25.0,
            "Ni": 25.0
          }
        },
        "Measured_Composition": {
          "Composition_Type": null,
          "Elements_Normalized": null,
          "Measurement_Method": null
        },
        "Note": "Matrix of 9 compositions surrounding predicted optimum with varying Er, Zr, Y, Yb, Ni concentrations (at.% ranges: Er=[0-0.4], Zr=[0-2], Y=[0-1], Yb=[0-1], Ni=[0-4]); samples fabricated by induction melting and laser scanning for rapid validation; Ni=1.33 and Zr=1 showed highest hardness increase with aging"
      },
      "Process_Info": {
        "Process_Category": "Casting",
        "Process_Text": {
          "original": "Rapid experimental validation workflow; small-scale samples fabricated by induction melting, then laser scanning to mimic heating and solidification conditions of AM; multiple path laser scanning mimicking printing one layer",
          "simplified": "Induction melting followed by laser scanning to rapidly validate composition predictions; 9 compositions tested"
        },
        "Equipment": "Induction melting furnace with laser scanning",
        "Key_Params": {
          "Process_Category": "Laser_Scanning",
          "Solidification_Mode": "Rapid solidification mimicking AM",
          "Validation_Approach": "Rapid experimental workflow"
        }
      },
      "Microstructure_Info": {
        "Microstructure_Text": {
          "original": "Prediction validated with no cracks observed after solidification for all 9 samples; CT-scan showed no cracks or pores in highest HCS samples; Al 7075 comparison showed clear hot cracking",
          "simplified": "Crack-free solidification for all 9 compositions; validates printability predictions"
        },
        "Main_Phase": "FCC Al",
        "Precipitates": [
          {
            "Phase_Type": "L12 Al3M",
            "Volume_Fraction_pct": null
          },
          {
            "Phase_Type": "Ternary phases",
            "Volume_Fraction_pct": null
          },
          {
            "Phase_Type": "Al3Ni",
            "Volume_Fraction_pct": null
          },
          {
            "Phase_Type": "Al3Zr",
            "Volume_Fraction_pct": null
          }
        ],
        "Porosity_pct": null,
        "Relative_Density_pct": null,
        "Grain_Size_avg_um": null,
        "Precipitate_Size_avg_nm": null,
        "Precipitate_Volume_Fraction_pct": null,
        "Phase_Fraction_pct": null,
        "Advanced_Quantitative_Features": {
          "CT-Scan": "No cracks or pores detected in highest HCS composition samples (Al-0.4Er-1Zr-1.33Ni and Al-0.4Er-2Zr-0Ni); Al 7075 showed 1.43% defect density",
          "Composition_Matrix_Size": 9,
          "Highest_Performer": "Ni=1.33, Zr=1 at.%",
          "HCS_All_Compositions": "<0.05 (vs 1.13 for Al 7075)"
        }
      },
      "Properties_Info": [
        {
          "Property_Name": "Hardness_HV",
          "Test_Condition": "at room temperature; aged 8h at 400 C; best performing composition (Ni=1.33, Zr=1 at.%)",
          "Value_Numeric": 147.0,
          "Value_Range": null,
          "Value_StdDev": null,
          "Unit": "HV",
          "Test_Temperature_K": 298.15,
          "Strain_Rate_s1": null,
          "Tensile_Speed_mm_min": null,
          "Hardness_Load": null,
          "Hardness_Dwell_Time_s": null,
          "Data_Source": "image",
          "Test_Specimen": null,
          "Note": "50% higher than benchmark alloy (100 HV) after laser scanning validation; highest increase in hardness with aging among all 9 compositions"
        }
      ]
    }
  ]
}

File: evaluation/output/processed/文献_(1)/文献_(1)_qa_report.json
{
  "paper_name": "文献_(1)",
  "pipeline_version": "knowmat-2.0.1",
  "materials_target_count": 6,
  "samples_count": 7,
  "properties_count": 15,
  "unknown_process_count": 0,
  "phase_filled_rate": 1.0,
  "missing_doi": 0,
  "needs_review": false,
  "red_line_triggers": [],
  "final_confidence_score": null
}

File: evaluation/output/processed/文献_(3)/文献_(3)_extraction.json
{
  "Paper_Metadata": {
    "Paper_Title": "Additively-manufactured Al-0.3Zr-0.2Ce-0.2Cu alloy with high creep resistance and electrical conductivity☆",
    "DOI": "10.1016/j.actamat.2025.121785"
  },
  "items": [
    {
      "Sample_ID": "AM_As-Fabricated",
      "Gradient_Material": false,
      "Gradient_Group_ID": null,
      "Composition_Info": {
        "Role": "Target",
        "Alloy_Name_Raw": "Al-Zr-Ce-Cu",
        "Nominal_Composition": {
          "Composition_Type": "wt%",
          "Elements_Normalized": {
            "Zr": 0.3,
            "Ce": 0.2,
            "Cu": 0.2,
            "Al": 99.3
          }
        },
        "Measured_Composition": {
          "Composition_Type": "wt%",
          "Elements_Normalized": {
            "Zr": 0.34,
            "Ce": 0.19,
            "Cu": 0.19,
            "Si": 0.09,
            "Fe": 0.05,
            "Sn": 0.07,
            "Al": 99.14
          },
          "Measurement_Method": "ICP-OES"
        },
        "Note": "Impurities: Si 0.09, Fe 0.05, Sn 0.07 wt%; Al balance"
      },
      "Process_Info": {
        "Process_Category": "AM_LPBF",
        "Process_Text": {
          "original": "Laser powder-bed fusion (LPBF, EOS M290); laser power 370 W, scanning speed 1300 mm/s, hatch spacing 0.21 mm, layer thickness 30 um, beam size 83 um; stripe scanning strategy with 10 mm width and 0.02 mm stripe-to-stripe overlap; 67 degree scan rotation between layers; substrate temperature 150 C; Ar atmosphere",
          "simplified": "LPBF (EOS M290); 370 W, 1300 mm/s, 30 um layer thickness, >99.5% relative density"
        },
        "Equipment": "EOS M290",
        "Key_Params": {
          "Laser_Power_W": 370,
          "Scanning_Speed_mm_s": 1300,
          "Hatch_Spacing_um": 210,
          "Layer_Thickness_um": 30,
          "Beam_Size_um": 83,
          "Stripe_Width_mm": 10,
          "Stripe_Overlap_mm": 0.02,
          "Scan_Rotation_deg": 67,
          "Build_Plate_Temperature_C": 150,
          "Protective_Atmosphere": "Argon",
          "Powder_Size_um": "20-63"
        }
      },
      "Microstructure_Info": {
        "Microstructure_Text": {
          "original": "Elongated <001>Al and <101>Al grains aligned along build direction spanning multiple melt pools; low-angle grain boundaries with misorientation ~2-8 degrees; fine submicron (Ce,Cu)-rich intermetallic particles distributed uniformly throughout microstructure; ~1 um particle-free zone just above melt pool boundaries; no primary Al3Zr particles due to rapid solidification; (Ce,Cu)-rich particles contain Ce, Cu, Si and Fe",
          "simplified": "Elongated columnar grains along BD; low-angle boundaries; uniformly distributed submicron (Ce,Cu)-rich intermetallic particles; complete Zr supersaturation in alpha-Al matrix"
        },
        "Main_Phase": "FCC (alpha-Al)",
        "Precipitates": [
          {
            "Phase_Type": "Al8Cu4Ce",
            "Volume_Fraction_pct": null
          },
          {
            "Phase_Type": "Al11Ce3",
            "Volume_Fraction_pct": null
          },
          {
            "Phase_Type": "Sn",
            "Volume_Fraction_pct": null
          },
          {
            "Phase_Type": "(Ce,Cu)-rich",
            "Volume_Fraction_pct": 0.4
          },
          {
            "Phase_Type": "Fe-rich",
            "Volume_Fraction_pct": null
          }
        ],
        "Porosity_pct": null,
        "Relative_Density_pct": 99.5,
        "Grain_Size_avg_um": 100.0,
        "Precipitate_Size_avg_nm": null,
        "Precipitate_Volume_Fraction_pct": null,
        "Phase_Fraction_pct": null,
        "Advanced_Quantitative_Features": {
          "XRD": "alpha-Al, Al8Cu4Ce, Al11Ce3, Sn phases identified",
          "EBSD": "Elongated <001> and <101> grains along BD; low-angle boundaries 2-8 deg; step size 0.4 um",
          "SEM": "Fine submicron precipitates; particle-free zone near melt pool boundaries",
          "STEM": "Composite (Ce,Cu)-rich particles with Sn-rich and Ce-rich phases; agglomerated intermetallics",
          "APT": "Zr supersaturation confirmed; no Ce, Fe, Sn in alpha-Al matrix",
          "EDS": "Ce, Cu, Si, Fe in intermetallic particles; Zr uniform distribution",
          "Cell_Size_um": 1,
          "Low_Angle_Boundary_Misorientation_deg": "2-8",
          "Grain_Length_Span": "multiple melt pools",
          "Grain_Orientation": "<001>Al and <101>Al aligned along BD",
          "Zr_Supersaturation_in_Alpha_Al": "Complete (all Zr in solid solution)"
        }
      },
      "Properties_Info": [
        {
          "Property_Name": "Yield_Strength",
          "Test_Condition": "at 20°C; strain rate 2x10^-4 s^-1",
          "Value_Numeric": 75.0,
          "Value_Range": null,
          "Value_StdDev": 0.3,
          "Unit": "MPa",
          "Test_Temperature_K": 293.15,
          "Strain_Rate_s1": "2x10^-4",
          "Tensile_Speed_mm_min": null,
          "Hardness_Load": null,
          "Hardness_Dwell_Time_s": null,
          "Data_Source": "text",
          "Test_Specimen": "6.3 mm diameter, 31.75 mm gauge length, axis aligned with BD",
          "Note": "ASTM E8 type specimen"
        },
        {
          "Property_Name": "Yield_Strength",
          "Test_Condition": "at 200°C; strain rate 10^-4 s^-1",
          "Value_Numeric": 65.0,
          "Value_Range": null,
          "Value_StdDev": 0.2,
          "Unit": "MPa",
          "Test_Temperature_K": 473.15,
          "Strain_Rate_s1": "1x10^-4",
          "Tensile_Speed_mm_min": null,
          "Hardness_Load": null,
          "Hardness_Dwell_Time_s": null,
          "Data_Source": "text",
          "Test_Specimen": "6.3 mm diameter, 31.75 mm gauge length, axis aligned with BD",
          "Note": "ASTM E8 type specimen"
        },
        {
          "Property_Name": "Ultimate_Tensile_Strength",
          "Test_Condition": "at 20°C; strain rate 2x10^-4 s^-1",
          "Value_Numeric": 100.0,
          "Value_Range": null,
          "Value_StdDev": null,
          "Unit": "MPa",
          "Test_Temperature_K": 293.15,
          "Strain_Rate_s1": "2x10^-4",
          "Tensile_Speed_mm_min": null,
          "Hardness_Load": null,
          "Hardness_Dwell_Time_s": null,
          "Data_Source": "text",
          "Test_Specimen": "6.3 mm diameter, 31.75 mm gauge length",
          "Note": "~25 MPa higher than YS"
        },
        {
          "Property_Name": "Ultimate_Tensile_Strength",
          "Test_Condition": "at 200°C; strain rate 10^-4 s^-1",
          "Value_Numeric": 75.0,
          "Value_Range": null,
          "Value_StdDev": null,
          "Unit": "MPa",
          "Test_Temperature_K": 473.15,
          "Strain_Rate_s1": "1x10^-4",
          "Tensile_Speed_mm_min": null,
          "Hardness_Load": null,
          "Hardness_Dwell_Time_s": null,
          "Data_Source": "text",
          "Test_Specimen": "6.3 mm diameter, 31.75 mm gauge length",
          "Note": "Minimal strain hardening at 200°C"
        },
        {
          "Property_Name": "Elongation_Total",
          "Test_Condition": "at 20°C; strain rate 2x10^-4 s^-1",
          "Value_Numeric": 20.0,
          "Value_Range": null,
          "Value_StdDev": null,
          "Unit": "%",
          "Test_Temperature_K": 293.15,
          "Strain_Rate_s1": "2x10^-4",
          "Tensile_Speed_mm_min": null,
          "Hardness_Load": null,
          "Hardness_Dwell_Time_s": null,
          "Data_Source": "text",
          "Test_Specimen": "6.3 mm diameter, 31.75 mm gauge length",
          "Note": "Elongation at break ~20%"
        },
        {
          "Property_Name": "Elongation_Total",
          "Test_Condition": "at 200°C",
          "Value_Numeric": 35.0,
          "Value_Range": "30-40",
          "Value_StdDev": null,
          "Unit": "%",
          "Test_Temperature_K": 473.15,
          "Strain_Rate_s1": "1x10^-4",
          "Tensile_Speed_mm_min": null,
          "Hardness_Load": null,
          "Hardness_Dwell_Time_s": null,
          "Data_Source": "text",
          "Test_Specimen": null,
          "Note": "Elongation at break"
        },
        {
          "Property_Name": "Elongation_Uniform",
          "Test_Condition": "at 20°C",
          "Value_Numeric": 11.0,
          "Value_Range": null,
          "Value_StdDev": null,
          "Unit": "%",
          "Test_Temperature_K": 293.15,
          "Strain_Rate_s1": "2x10^-4",
          "Tensile_Speed_mm_min": null,
          "Hardness_Load": null,
          "Hardness_Dwell_Time_s": null,
          "Data_Source": "text",
          "Test_Specimen": null,
          "Note": "Uniform elongation"
        },
        {
          "Property_Name": "Elongation_Uniform",
          "Test_Condition": "at 200°C",
          "Value_Numeric": 3.5,
          "Value_Range": "2-5",
          "Value_StdDev": null,
          "Unit": "%",
          "Test_Temperature_K": 473.15,
          "Strain_Rate_s1": "1x10^-4",
          "Tensile_Speed_mm_min": null,
          "Hardness_Load": null,
          "Hardness_Dwell_Time_s": null,
          "Data_Source": "text",
          "Test_Specimen": null,
          "Note": "Uniform elongation drops at 200°C"
        },
        {
          "Property_Name": "Hardness_HV",
          "Test_Condition": null,
          "Value_Numeric": 40.9,
          "Value_Range": null,
          "Value_StdDev": 1.0,
          "Unit": "HV",
          "Test_Temperature_K": null,
          "Strain_Rate_s1": null,
          "Tensile_Speed_mm_min": null,
          "Hardness_Load": "200 gf or 5 kg",
          "Hardness_Dwell_Time_s": 20.0,
          "Data_Source": "text",
          "Test_Specimen": "Polished surfaces perpendicular to BD",
          "Note": "As-fabricated state; average of 12+ indentations"
        },
        {
          "Property_Name": "Electrical_Conductivity",
          "Test_Condition": "at room temperature; 60 kHz frequency; eddy current method",
          "Value_Numeric": 47.5,
          "Value_Range": null,
          "Value_StdDev": 0.1,
          "Unit": "%IACS",
          "Test_Temperature_K": 293.15,
          "Strain_Rate_s1": null,
          "Tensile_Speed_mm_min": null,
          "Hardness_Load": null,
          "Hardness_Dwell_Time_s": null,
          "Data_Source": "text",
          "Test_Specimen": "15 mm diameter, ~6.35 mm thickness plate",
          "Note": "Sigma-scope SMP10; average of 10 measurements"
        },
        {
          "Property_Name": "Electrical_Resistivity",
          "Test_Condition": "at ~20°C",
          "Value_Numeric": 3.63,
          "Value_Range": null,
          "Value_StdDev": null,
          "Unit": "uOhm*cm",
          "Test_Temperature_K": 293.15,
          "Strain_Rate_s1": null,
          "Tensile_Speed_mm_min": null,
          "Hardness_Load": null,
          "Hardness_Dwell_Time_s": null,
          "Data_Source": "text",
          "Test_Specimen": null,
          "Note": "Experimental value"
        },
        {
          "Property_Name": "Creep_Lifetime",
          "Test_Condition": "at 200°C; tensile creep; 55 MPa stress",
          "Value_Numeric": 860.0,
          "Value_Range": null,
          "Value_StdDev": null,
          "Unit": "h",
          "Test_Temperature_K": 473.15,
          "Strain_Rate_s1": null,
          "Tensile_Speed_mm_min": null,
          "Hardness_Load": null,
          "Hardness_Dwell_Time_s": null,
          "Data_Source": "text",
          "Test_Specimen": null,
          "Note": "Test discontinued at ~860 h; specimen unruptured"
        },
        {
          "Property_Name": "Creep_Minimum_Strain_Rate",
          "Test_Condition": "at 200°C; compressive creep; 55 MPa stress",
          "Value_Numeric": 0.0,
          "Value_Range": null,
          "Value_StdDev": null,
          "Unit": "",
          "Test_Temperature_K": 473.15,
          "Strain_Rate_s1": null,
          "Tensile_Speed_mm_min": null,
          "Hardness_Load": null,
          "Hardness_Dwell_Time_s": null,
          "Data_Source": "text",
          "Test_Specimen": "10 mm diameter, 22 mm length; axis along BD",
          "Note": "Near-zero secondary creep rate; test continued ~860 h then discontinued"
        },
        {
          "Property_Name": "Creep_Minimum_Strain_Rate",
          "Test_Condition": "at 200°C; tensile creep; 60 MPa stress",
          "Value_Numeric": 0.0,
          "Value_Range": null,
          "Value_StdDev": null,
          "Unit": "",
          "Test_Temperature_K": 473.15,
          "Strain_Rate_s1": null,
          "Tensile_Speed_mm_min": null,
          "Hardness_Load": null,
          "Hardness_Dwell_Time_s": null,
          "Data_Source": "text",
          "Test_Specimen": "6.3 mm diameter, 31.75 mm gauge length",
          "Note": "Near-zero creep rate; no measurable creep deformation after ~500 h"
        },
        {
          "Property_Name": "Strain_Rate_Sensitivity",
          "Test_Condition": "at 200°C; strain rate range 10^-1 to 10^-5 s^-1",
          "Value_Numeric": 0.01,
          "Value_Range": null,
          "Value_StdDev": null,
          "Unit": "",
          "Test_Temperature_K": 473.15,
          "Strain_Rate_s1": "10^-1 to 10^-5",
          "Tensile_Speed_mm_min": null,
          "Hardness_Load": null,
          "Hardness_Dwell_Time_s": null,
          "Data_Source": "text",
          "Test_Specimen": null,
          "Note": "Limited strain rate sensitivity; YS constant ~65 MPa across 4 orders of magnitude"
        }
      ]
    },
    {
      "Sample_ID": "AM_Single_Step_Aged",
      "Gradient_Material": false,
      "Gradient_Group_ID": null,
      "Composition_Info": {
        "Role": "Target",
        "Alloy_Name_Raw": "Al-Zr-Ce-Cu",
        "Nominal_Composition": {
          "Composition_Type": "wt%",
          "Elements_Normalized": {
            "Zr": 0.3,
            "Ce": 0.2,
            "Cu": 0.2,
            "Al": 99.3
          }
        },
        "Measured_Composition": {
          "Composition_Type": "wt%",
          "Elements_Normalized": {
            "Zr": 0.34,
            "Ce": 0.19,
            "Cu": 0.19,
            "Si": 0.09,
            "Fe": 0.05,
            "Sn": 0.07,
            "Al": 99.14
          },
          "Measurement_Method": "ICP-OES"
        },
        "Note": "Impurities: Si 0.09, Fe 0.05, Sn 0.07 wt%; Al balance; after aging, Zr in solid solution ~0.05-0.06 wt%"
      },
      "Process_Info": {
        "Process_Category": "AM_LPBF",
        "Process_Text": {
          "original": "LPBF as-fabricated (EOS M290; 370 W, 1300 mm/s, 30 um layer) followed by single-step aging at 375°C for 100 h; air cooled",
          "simplified": "LPBF + single-step aging (375°C/100 h, air cooled)"
        },
        "Equipment": "EOS M290 + muffle furnace",
        "Key_Params": {
          "Laser_Power_W": 370,
          "Scanning_Speed_mm_s": 1300,
          "Hatch_Spacing_um": 210,
          "Layer_Thickness_um": 30,
          "Solution_Temperature_C": 375,
          "Solution_Time_h": 100,
          "Cooling_Medium": "Air",
          "Build_Plate_Temperature_C": 150,
          "Protective_Atmosphere": "Argon"
        }
      },
      "Microstructure_Info": {
        "Microstructure_Text": {
          "original": "L12-Al3Zr nanoprecipitates (~7.5 nm diameter) finely distributed throughout alpha-Al matrix interiors; (Ce,Cu)-rich submicron particles unchanged from as-fabricated state; no notable coarsening of (Ce,Cu)-rich particles during aging; Sn precipitates adjacent to (Ce,Cu)-rich precipitates",
          "simplified": "L12-Al3Zr nanoprecipitates (~7.5 nm) + submicron (Ce,Cu)-rich particles; no particle coarsening during aging"
        },
        "Main_Phase": "FCC (alpha-Al)",
        "Precipitates": [
          {
            "Phase_Type": "L12-Al3Zr",
            "Volume_Fraction_pct": 0.25
          },
          {
            "Phase_Type": "Al8Cu4Ce",
            "Volume_Fraction_pct": null
          },
          {
            "Phase_Type": "Al11Ce3",
            "Volume_Fraction_pct": null
          },
          {
            "Phase_Type": "Sn",
            "Volume_Fraction_pct": null
          },
          {
            "Phase_Type": "(Ce,Cu)-rich",
            "Volume_Fraction_pct": 0.4
          }
        ],
        "Porosity_pct": null,
        "Relative_Density_pct": 99.5,
        "Grain_Size_avg_um": 100.0,
        "Precipitate_Size_avg_nm": 7.5,
        "Precipitate_Volume_Fraction_pct": 0.25,
        "Phase_Fraction_pct": null,
        "Advanced_Quantitative_Features": {
          "STEM": "L12-Al3Zr nanoprecipitates ~7.5 nm diameter",
          "APT": "Zr in solid solution ~0.05 wt%; Si present in L12 precipitates",
          "L12_Interparticle_Spacing_nm": 115,
          "CeCu_Particle_Size_um": "~1 (submicron)",
          "CeCu_Interparticle_Spacing_nm": 350,
          "Grain_Length_Span": "multiple melt pools"
        }
      },
      "Properties_Info": [
        {
          "Property_Name": "Yield_Strength",
          "Test_Condition": "at 20°C; strain rate 2x10^-4 s^-1",
          "Value_Numeric": 125.0,
          "Value_Range": null,
          "Value_StdDev": 0.4,
          "Unit": "MPa",
          "Test_Temperature_K": 293.15,
          "Strain_Rate_s1": "2x10^-4",
          "Tensile_Speed_mm_min": null,
          "Hardness_Load": null,
          "Hardness_Dwell_Time_s": null,
          "Data_Source": "text",
          "Test_Specimen": "6.3 mm diameter, 31.75 mm gauge length, axis aligned with BD",
          "Note": "Single-step aged (375°C/100h)"
        },
        {
          "Property_Name": "Yield_Strength",
          "Test_Condition": "at 200°C; strain rate 10^-4 s^-1",
          "Value_Numeric": 65.0,
          "Value_Range": null,
          "Value_StdDev": null,
          "Unit": "MPa",
          "Test_Temperature_K": 473.15,
          "Strain_Rate_s1": "1x10^-4",
          "Tensile_Speed_mm_min": null,
          "Hardness_Load": null,
          "Hardness_Dwell_Time_s": null,
          "Data_Source": "text",
          "Test_Specimen": null,
          "Note": "Comparable to as-fabricated state; minimal strain hardening"
        },
        {
          "Property_Name": "Yield_Strength",
          "Test_Condition": "at 200°C; high strain rate 0.1 s^-1",
          "Value_Numeric": 125.0,
          "Value_Range": null,
          "Value_StdDev": null,
          "Unit": "MPa",
          "Test_Temperature_K": 473.15,
          "Strain_Rate_s1": "0.1",
          "Tensile_Speed_mm_min": null,
          "Hardness_Load": null,
          "Hardness_Dwell_Time_s": null,
          "Data_Source": "text",
          "Test_Specimen": null,
          "Note": "YS reaches 125 MPa at high strain rate due to suppressed climb"
        },
        {
          "Property_Name": "Ultimate_Tensile_Strength",
          "Test_Condition": "at 20°C",
          "Value_Numeric": 150.0,
          "Value_Range": null,
          "Value_StdDev": null,
          "Unit": "MPa",
          "Test_Temperature_K": 293.15,
          "Strain_Rate_s1": "2x10^-4",
          "Tensile_Speed_mm_min": null,
          "Hardness_Load": null,
          "Hardness_Dwell_Time_s": null,
          "Data_Source": "text",
          "Test_Specimen": null,
          "Note": "~25 MPa higher than YS"
        },
        {
          "Property_Name": "Elongation_Total",
          "Test_Condition": "at 20°C",
          "Value_Numeric": 20.0,
          "Value_Range": null,
          "Value_StdDev": null,
          "Unit": "%",
          "Test_Temperature_K": 293.15,
          "Strain_Rate_s1": "2x10^-4",
          "Tensile_Speed_mm_min": null,
          "Hardness_Load": null,
          "Hardness_Dwell_Time_s": null,
          "Data_Source": "text",
          "Test_Specimen": null,
          "Note": "Elongation at break ~20%"
        },
        {
          "Property_Name": "Elongation_Uniform",
          "Test_Condition": "at 20°C",
          "Value_Numeric": 11.0,
          "Value_Range": null,
          "Value_StdDev": null,
          "Unit": "%",
          "Test_Temperature_K": 293.15,
          "Strain_Rate_s1": "2x10^-4",
          "Tensile_Speed_mm_min": null,
          "Hardness_Load": null,
          "Hardness_Dwell_Time_s": null,
          "Data_Source": "text",
          "Test_Specimen": null,
          "Note": "Uniform elongation"
        },
        {
          "Property_Name": "Hardness_HV",
          "Test_Condition": null,
          "Value_Numeric": 62.5,
          "Value_Range": null,
          "Value_StdDev": 1.3,
          "Unit": "HV",
          "Test_Temperature_K": null,
          "Strain_Rate_s1": null,
          "Tensile_Speed_mm_min": null,
          "Hardness_Load": "200 gf or 5 kg",
          "Hardness_Dwell_Time_s": 20.0,
          "Data_Source": "text",
          "Test_Specimen": null,
          "Note": "Peak-aged at 375°C; average of 12+ indentations"
        },
        {
          "Property_Name": "Hardness_HV",
          "Test_Condition": null,
          "Value_Numeric": 77.0,
          "Value_Range": null,
          "Value_StdDev": null,
          "Unit": "HV",
          "Test_Temperature_K": null,
          "Strain_Rate_s1": null,
          "Tensile_Speed_mm_min": null,
          "Hardness_Load": null,
          "Hardness_Dwell_Time_s": null,
          "Data_Source": "text",
          "Test_Specimen": null,
          "Note": "Isochronally aged sample peak hardness (higher than isothermal)"
        },
        {
          "Property_Name": "Electrical_Conductivity",
          "Test_Condition": "at room temperature; 60 kHz; eddy current method",
          "Value_Numeric": 58.2,
          "Value_Range": null,
          "Value_StdDev": 0.1,
          "Unit": "%IACS",
          "Test_Temperature_K": 293.15,
          "Strain_Rate_s1": null,
          "Tensile_Speed_mm_min": null,
          "Hardness_Load": null,
          "Hardness_Dwell_Time_s": null,
          "Data_Source": "text",
          "Test_Specimen": "15 mm diameter, ~6.35 mm thickness",
          "Note": "Sigma-scope SMP10; after 375°C/100h aging for 70 h"
        },
        {
          "Property_Name": "Electrical_Resistivity",
          "Test_Condition": "at ~20°C",
          "Value_Numeric": 2.96,
          "Value_Range": null,
          "Value_StdDev": null,
          "Unit": "uOhm*cm",
          "Test_Temperature_K": 293.15,
          "Strain_Rate_s1": null,
          "Tensile_Speed_mm_min": null,
          "Hardness_Load": null,
          "Hardness_Dwell_Time_s": null,
          "Data_Source": "text",
          "Test_Specimen": null,
          "Note": "Experimental value"
        },
        {
          "Property_Name": "Creep_Lifetime",
          "Test_Condition": "at 200°C; tensile creep; 55 MPa stress",
          "Value_Numeric": 18.0,
          "Value_Range": null,
          "Value_StdDev": null,
          "Unit": "h",
          "Test_Temperature_K": 473.15,
          "Strain_Rate_s1": null,
          "Tensile_Speed_mm_min": null,
          "Hardness_Load": null,
          "Hardness_Dwell_Time_s": null,
          "Data_Source": "text",
          "Test_Specimen": null,
          "Note": "Specimen ruptured"
        },
        {
          "Property_Name": "Creep_Lifetime",
          "Test_Condition": "at 200°C; tensile creep; 52.5 MPa stress",
          "Value_Numeric": 115.0,
          "Value_Range": null,
          "Value_StdDev": null,
          "Unit": "h",
          "Test_Temperature_K": 473.15,
          "Strain_Rate_s1": null,
          "Tensile_Speed_mm_min": null,
          "Hardness_Load": null,
          "Hardness_Dwell_Time_s": null,
          "Data_Source": "text",
          "Test_Specimen": null,
          "Note": "Specimen ruptured"
        },
        {
          "Property_Name": "Creep_Lifetime",
          "Test_Condition": "at 200°C; tensile creep; 50 MPa stress",
          "Value_Numeric": 560.0,
          "Value_Range": null,
          "Value_StdDev": null,
          "Unit": "h",
          "Test_Temperature_K": 473.15,
          "Strain_Rate_s1": null,
          "Tensile_Speed_mm_min": null,
          "Hardness_Load": null,
          "Hardness_Dwell_Time_s": null,
          "Data_Source": "text",
          "Test_Specimen": null,
          "Note": "Specimen ruptured"
        },
        {
          "Property_Name": "Creep_Threshold_Stress",
          "Test_Condition": "at 200°C; from Norton's law analysis with n=4.4",
          "Value_Numeric": 50.0,
          "Value_Range": null,
          "Value_StdDev": null,
          "Unit": "MPa",
          "Test_Temperature_K": 473.15,
          "Strain_Rate_s1": null,
          "Tensile_Speed_mm_min": null,
          "Hardness_Load": null,
          "Hardness_Dwell_Time_s": null,
          "Data_Source": "text",
          "Test_Specimen": null,
          "Note": "Threshold stress for dislocation creep; due to (Ce,Cu)-rich particles"
        },
        {
          "Property_Name": "Strain_Rate_Sensitivity",
          "Test_Condition": "at 200°C; higher strain rates",
          "Value_Numeric": 0.085,
          "Value_Range": "0.08-0.09",
          "Value_StdDev": null,
          "Unit": "",
          "Test_Temperature_K": 473.15,
          "Strain_Rate_s1": "10^-1 to 10^-4",
          "Tensile_Speed_mm_min": null,
          "Hardness_Load": null,
          "Hardness_Dwell_Time_s": null,
          "Data_Source": "text",
          "Test_Specimen": null,
          "Note": "High strain rate sensitivity; m=0.03 for 2x10^-4 and 10^-5 s^-1; m=0.09 for higher strain rates"
        }
      ]
    },
    {
      "Sample_ID": "AM_Two_Step_Aged",
      "Gradient_Material": false,
      "Gradient_Group_ID": null,
      "Composition_Info": {
        "Role": "Target",
        "Alloy_Name_Raw": "Al-Zr-Ce-Cu",
        "Nominal_Composition": {
          "Composition_Type": "wt%",
          "Elements_Normalized": {
            "Zr": 0.3,
            "Ce": 0.2,
            "Cu": 0.2,
            "Al": 99.3
          }
        },
        "Measured_Composition": {
          "Composition_Type": "wt%",
          "Elements_Normalized": {
            "Zr": 0.34,
            "Ce": 0.19,
            "Cu": 0.19,
            "Si": 0.09,
            "Fe": 0.05,
            "Sn": 0.07,
            "Al": 99.14
          },
          "Measurement_Method": "ICP-OES"
        },
        "Note": "Impurities: Si 0.09, Fe 0.05, Sn 0.07 wt%; Al balance; after two-step aging, Zr in solid solution ~0.03 wt%"
      },
      "Process_Info": {
        "Process_Category": "AM_LPBF",
        "Process_Text": {
          "original": "LPBF as-fabricated (EOS M290; 370 W, 1300 mm/s, 30 um layer) followed by two-step aging: first step 350°C for 5 h, second step 375°C for 100 h; air cooled",
          "simplified": "LPBF + two-step aging (350°C/5h + 375°C/100h, air cooled)"
        },
        "Equipment": "EOS M290 + muffle furnace",
        "Key_Params": {
          "Laser_Power_W": 370,
          "Scanning_Speed_mm_s": 1300,
          "Hatch_Spacing_um": 210,
          "Layer_Thickness_um": 30,
          "Aging_Temperature_Stage1_C": 350,
          "Aging_Time_Stage1_h": 5,
          "Aging_Temperature_Stage2_C": 375,
          "Aging_Time_Stage2_h": 100,
          "Cooling_Medium": "Air",
          "Build_Plate_Temperature_C": 150,
          "Protective_Atmosphere": "Argon"
        }
      },
      "Microstructure_Info": {
        "Microstructure_Text": {
          "original": "Two-step aging produces finer (~5.1 nm diameter) and more numerous L12-Al3Zr precipitates compared to single-step aging; more nucleation due to higher driving force from initial 350°C step; Si distributed in precipitate interiors; (Ce,Cu)-rich particles unchanged from as-fabricated",
          "simplified": "Finer L12-Al3Zr (~5.1 nm) + submicron (Ce,Cu)-rich particles; two-step aging for maximum nucleation"
        },
        "Main_Phase": "FCC (alpha-Al)",
        "Precipitates": [
          {
            "Phase_Type": "L12-Al3Zr",
            "Volume_Fraction_pct": 0.25
          },
          {
            "Phase_Type": "Al8Cu4Ce",
            "Volume_Fraction_pct": null
          },
          {
            "Phase_Type": "Al11Ce3",
            "Volume_Fraction_pct": null
          },
          {
            "Phase_Type": "Sn",
            "Volume_Fraction_pct": null
          },
          {
            "Phase_Type": "(Ce,Cu)-rich",
            "Volume_Fraction_pct": 0.4
          }
        ],
        "Porosity_pct": null,
        "Relative_Density_pct": 99.5,
        "Grain_Size_avg_um": 100.0,
        "Precipitate_Size_avg_nm": 5.1,
        "Precipitate_Volume_Fraction_pct": 0.25,
        "Phase_Fraction_pct": null,
        "Advanced_Quantitative_Features": {
          "STEM": "L12-Al3Zr nanoprecipitates ~5.1 nm diameter after two-step aging",
          "APT": "Zr in solid solution ~0.03 wt%; more numerous precipitates than single-step",
          "L12_Interparticle_Spacing_nm": 75,
          "CeCu_Particle_Size_um": "~1 (submicron)",
          "CeCu_Interparticle_Spacing_nm": 350,
          "Grain_Length_Span": "multiple melt pools"
        }
      },
      "Properties_Info": [
        {
          "Property_Name": "Yield_Strength",
          "Test_Condition": "at 20°C; strain rate 2x10^-4 s^-1",
          "Value_Numeric": 150.0,
          "Value_Range": null,
          "Value_StdDev": null,
          "Unit": "MPa",
          "Test_Temperature_K": 293.15,
          "Strain_Rate_s1": "2x10^-4",
          "Tensile_Speed_mm_min": null,
          "Hardness_Load": null,
          "Hardness_Dwell_Time_s": null,
          "Data_Source": "text",
          "Test_Specimen": "6.3 mm diameter, 31.75 mm gauge length, axis aligned with BD",
          "Note": "Two-step aged (350°C/5h + 375°C/100h); YS doubles from as-fabricated"
        },
        {
          "Property_Name": "Yield_Strength",
          "Test_Condition": "at 200°C; strain rate 10^-4 s^-1",
          "Value_Numeric": 70.0,
          "Value_Range": null,
          "Value_StdDev": null,
          "Unit": "MPa",
          "Test_Temperature_K": 473.15,
          "Strain_Rate_s1": "1x10^-4",
          "Tensile_Speed_mm_min": null,
          "Hardness_Load": null,
          "Hardness_Dwell_Time_s": null,
          "Data_Source": "text",
          "Test_Specimen": null,
          "Note": "Only 5 MPa higher than as-fabricated; minimal strain hardening"
        },
        {
          "Property_Name": "Ultimate_Tensile_Strength",
          "Test_Condition": "at 20°C",
          "Value_Numeric": 175.0,
          "Value_Range": null,
          "Value_StdDev": null,
          "Unit": "MPa",
          "Test_Temperature_K": 293.15,
          "Strain_Rate_s1": "2x10^-4",
          "Tensile_Speed_mm_min": null,
          "Hardness_Load": null,
          "Hardness_Dwell_Time_s": null,
          "Data_Source": "text",
          "Test_Specimen": null,
          "Note": "~25 MPa higher than YS"
        },
        {
          "Property_Name": "Elongation_Total",
          "Test_Condition": "at 20°C",
          "Value_Numeric": 20.0,
          "Value_Range": null,
          "Value_StdDev": null,
          "Unit": "%",
          "Test_Temperature_K": 293.15,
          "Strain_Rate_s1": "2x10^-4",
          "Tensile_Speed_mm_min": null,
          "Hardness_Load": null,
          "Hardness_Dwell_Time_s": null,
          "Data_Source": "text",
          "Test_Specimen": null,
          "Note": "Elongation at break ~20%"
        },
        {
          "Property_Name": "Elongation_Total",
          "Test_Condition": "at 200°C",
          "Value_Numeric": 35.0,
          "Value_Range": "30-40",
          "Value_StdDev": null,
          "Unit": "%",
          "Test_Temperature_K": 473.15,
          "Strain_Rate_s1": "1x10^-4",
          "Tensile_Speed_mm_min": null,
          "Hardness_Load": null,
          "Hardness_Dwell_Time_s": null,
          "Data_Source": "text",
          "Test_Specimen": null,
          "Note": "Elongation at break"
        },
        {
          "Property_Name": "Elongation_Uniform",
          "Test_Condition": "at 20°C",
          "Value_Numeric": 11.0,
          "Value_Range": null,
          "Value_StdDev": null,
          "Unit": "%",
          "Test_Temperature_K": 293.15,
          "Strain_Rate_s1": "2x10^-4",
          "Tensile_Speed_mm_min": null,
          "Hardness_Load": null,
          "Hardness_Dwell_Time_s": null,
          "Data_Source": "text",
          "Test_Specimen": null,
          "Note": "Uniform elongation"
        },
        {
          "Property_Name": "Hardness_HV",
          "Test_Condition": null,
          "Value_Numeric": 70.8,
          "Value_Range": null,
          "Value_StdDev": 0.8,
          "Unit": "HV",
          "Test_Temperature_K": null,
          "Strain_Rate_s1": null,
          "Tensile_Speed_mm_min": null,
          "Hardness_Load": "200 gf or 5 kg",
          "Hardness_Dwell_Time_s": 20.0,
          "Data_Source": "text",
          "Test_Specimen": null,
          "Note": "Two-step aged; higher than single-step aged (62.5 HV)"
        },
        {
          "Property_Name": "Electrical_Conductivity",
          "Test_Condition": "at room temperature; 60 kHz; eddy current method",
          "Value_Numeric": 58.5,
          "Value_Range": null,
          "Value_StdDev": 0.1,
          "Unit": "%IACS",
          "Test_Temperature_K": 293.15,
          "Strain_Rate_s1": null,
          "Tensile_Speed_mm_min": null,
          "Hardness_Load": null,
          "Hardness_Dwell_Time_s": null,
          "Data_Source": "text",
          "Test_Specimen": "15 mm diameter, ~6.35 mm thickness",
          "Note": "Sigma-scope SMP10; comparable to single-step aged"
        },
        {
          "Property_Name": "Strain_Rate_Sensitivity",
          "Test_Condition": "at 20°C; various strain rates",
          "Value_Numeric": 0.01,
          "Value_Range": null,
          "Value_StdDev": null,
          "Unit": "",
          "Test_Temperature_K": 293.15,
          "Strain_Rate_s1": "s",
          "Tensile_Speed_mm_min": null,
          "Hardness_Load": null,
          "Hardness_Dwell_Time_s": null,
          "Data_Source": "text",
          "Test_Specimen": null,
          "Note": "Very low strain rate sensitivity at room temperature"
        },
        {
          "Property_Name": "Strain_Rate_Sensitivity",
          "Test_Condition": "at 200°C; higher strain rates",
          "Value_Numeric": 0.09,
          "Value_Range": null,
          "Value_StdDev": null,
          "Unit": "",
          "Test_Temperature_K": 473.15,
          "Strain_Rate_s1": "10^-1 to 10^-4",
          "Tensile_Speed_mm_min": null,
          "Hardness_Load": null,
          "Hardness_Dwell_Time_s": null,
          "Data_Source": "text",
          "Test_Specimen": null,
          "Note": "High strain rate sensitivity; indicates dislocation climb over L12 precipitates"
        }
      ]
    }
  ]
}
